Repository: timnik82/clean_marker_md

# Marker PDF -> Markdown (Text-Only) Workflow
This repo contains a small workflow for converting PDFs to Markdown with Marker
and then cleaning the output to remove tables, figures, math, and end-matter.

## Prereqs

- Python 3.10+
- Virtualenv already created at `./.venv`
- Marker + CPU PyTorch installed in the venv

Activate the venv:

```bash
source /home/timnik/coding/Reviews/.venv/bin/activate
```

## Extract abstracts from papers (optional)

Extract abstracts from cleaned markdown papers into a consolidated file:

```bash
python extract_abstracts.py \
  --input-dir out_clean/papers \
  --output out_clean/abstracts.md
```

This script:

- Extracts abstract sections from papers

File: out_clean/reviews/Ouaouja et al. - 2025 - Phase Change Materials for Cold Thermal Energy Storage applications A critical review of conventional materials-annotated.md (part 1 of 3)
Contents lists available at [ScienceDirect](www.sciencedirect.com/science/journal/2352152X)

# Journal of Energy Storage

journal homepage: [www.elsevier.com/locate/est](https://www.elsevier.com/locate/est)

# Review Article

# Phase Change Materials for Cold Thermal Energy Storage applications: A critical review of conventional materials and the potential of bio-based alternatives


### ARTICLE INFO

*Keywords:* Bio-based phase change materials Latent heat Cold Thermal Energy Storage Refrigeration systems Cold chain Perishable food storage

#### ABSTRACT

The integration of Phase Change Materials (PCMs) as Cold Thermal Energy Storage (CTES) components represents an important advancement in refrigeration system efficiency. These materials have demonstrated significant capabilities in storing and releasing thermal energy, leading to improved system performance and reduced energy consumption. Conventional PCMs such as water/ice, hydrated salts, and paraffin are commonly used in CTES applications due to their favorable thermal properties and/or cost-effectiveness. This review paper explores the benefits and performance of integrating conventional PCMs in various refrigeration systems. It thoroughly discusses the effects of PCM integration on energy consumption, temperature stabilization, storage product quality, and greenhouse gas emissions.

While conventional PCMs are widely used in CTES applications, there is growing interest in exploring sustainable alternatives. Bio-based PCMs, derived from biomass and bio-waste materials, have shown promise as thermal storage candidates. Although these materials have been extensively studied for building applications, their potential in CTES applications remains largely unexplored. This paper also provides a detailed evaluation of bio-based materials based on their phase change temperature and latent heat, assessing their suitability for use in CTES applications.

Through this extensive review, the paper provides insights into the current state and future potential of PCM technology in CTES, highlighting both the proven benefits of conventional PCMs in enhancing refrigeration system efficiency and the potential sustainability of bio-based PCMs.

# **1. Introduction**

Over the past decade, the global population has experienced rapid growth, increasing from 7.38 billion to 8.16 billion individuals within just ten years [[1](#page-34-0)]. Current projections suggest that this growth trend will continue in the coming years. This major demographic growth presents many challenges, one of the most critical being the growing demand for fresh food to sustain the rising number of people. However, meeting this demand is not only testing the capacity of the world's food systems but also contributing to another major problem: food waste. Studies indicate that in 2022, approximately 32 % of all food produced worldwide was wasted, with losses occurring at multiple points within the supply chain [[2](#page-34-0),[3](#page-34-0)]. Specifically, 13 % occurred during early supply stages, from postharvest up to, but not including, retail. While the remaining 19 % is wasted at later stages, including retail, food service, and household sectors. This represents a substantial 1.05 billion tonnes of wasted food annually, equating to an average of 132 kg/person/year. Notably, household waste accounts for the largest share at 79 kg/person/year, followed by the food service sector at 36 kg, and the retail sector at 17 kg/person.

Over time, humans have developed various methods to preserve food and extend its shelf life. These techniques range from traditional approaches like open sun drying and smoking to more advanced methods such as solar dryer systems, canning, coating, refrigeration/freezing, and the use of food additives etc.… [\[4\]](#page-34-0). However, these preservation techniques often present challenges: dried foods lose their shape and flavor, while canning is a cost-effective technique [[5](#page-34-0)]. Additionally, temperature control is a crucial factor in maintaining the freshness of perishable goods. For this reason, refrigeration systems are widely

<sup>\*</sup> Corresponding author at: Oniris, Nantes Universit´e, CNRS, GEPEA, UMR 6144, F-44000 Nantes, France. *E-mail addresses:* [zakariaouaouja@gmail.com](mailto:zakariaouaouja@gmail.com), [zakaria.ouaouja@oniris-nantes.fr,](mailto:zakaria.ouaouja@oniris-nantes.fr) [zakaria.ouaouja@edu.umi.ac.ma](mailto:zakaria.ouaouja@edu.umi.ac.ma) (Z. Ouaouja).

implemented around the world, playing an essential role in food supply chains. Different studies have reported that there are approximately 0.05 million cold rooms [\[6\]](#page-34-0), 5 million refrigerated trucks [\[6](#page-34-0)–8], 1.2 million containers [6–[8\]](#page-34-0), 2000 million domestic refrigerators [[6](#page-34-0),[9](#page-34-0)], and 120 million commercial refrigerators [[6](#page-34-0)]. This extensive network of refrigeration units ensures that temperature-sensitive products remain viable throughout the storage and distribution stages, thereby helping to meet the demands of various sectors [\[10,11](#page-34-0)].

These refrigeration systems require substantial amounts of electrical energy to operate continuously, contributing significantly to global electricity consumption. Throughout history, electricity generation has relied heavily on non-renewable energy sources [\(Fig.](#page-1-0) 1(a)). Thus, the cold chain sector indirectly influences greenhouse gas (GHG) emissions. Coal, in particular, has been a predominant source, contributing to around 35.7 % of the global energy generation in 2022 ([Fig.](#page-1-0) 1(b)) [\[12](#page-34-0)]. Consequently, the power generation sector remains a major contributor to Greenhouse gas emissions (GHG). [Fig.](#page-1-0) 1(c, d) provides further clarity by showing the contribution of power production to GHG compared to other sectors between 2019 and 2022. It is noteworthy that this sector accounted for a significant share, contributing to approximately 42.2 % of global GHG emissions in 2022, equivalent to 14.7 GtCO2 [[13\]](#page-34-0).

Due to their reliance on electricity, cold chain equipment has contributed significantly to approximately 261 million tonnes of CO2 emissions [\[14\]](#page-34-0). Among these emissions, about 60 % are indirect emissions due to electricity consumption (representing 281 TWh). This corresponds to approximately 156 million tonnes of CO2. On the other hand, direct emissions are responsible for 22 % (57.4 MtCO2) and 18 % (47 MtCO2), due to refrigerant leakage and diesel usage respectively.

Hence, to mitigate the environmental side effects of refrigeration systems, it is highly beneficial to minimize their energy usage. This can be achieved by improving the thermal insulation of compartments, using high-efficiency compressors, and enhancing heat transfer in evaporator and/or condenser units [[15,16\]](#page-34-0). Another passive option that has gained attraction is the integration of PCMs into different components of refrigeration systems. This technique has been proven to enhance the efficiency of refrigeration systems.

In recent years, various studies have been conducted to evaluate the effectiveness of this technique in different systems, including cold rooms [[17,18](#page-34-0)], domestic and commercial refrigerators and freezers [\[19](#page-34-0)–23], refrigerated trucks [\[24](#page-34-0)–29], refrigerated containers [[30\]](#page-35-0), and refrigeration plants [31–[33\]](#page-35-0). These studies have demonstrated that PCMs can be a viable alternative for better energy usage management. For this reason, Oro´ et al. [[34\]](#page-35-0) conducted a survey based on several published studies to quantify the potential energy and financial benefits of incorporating PCMs into refrigeration systems. Their analysis projected a 27.4–136.4 TWh reduction in annual total energy consumption, equivalent to 4.5–22 % savings. These energy savings could also ensure economic benefits, yielding 4.43 to 28.55 billion euros in annual savings.

CTES systems with PCM represent an innovative approach for efficient and sustainable cooling applications. This technology entails a cyclical process involving two sequential stages: charging and discharging. During the charging stage, the refrigeration unit absorbs heat from the PCM, causing it to transition from liquid to solid phase (solidification), and thus stores cold thermal energy as latent heat. Once the PCM is completely solidified, the refrigeration unit is not working, allowing the stored cold energy to be re-used and cool the refrigerated case by absorbing heat. This causes the PCM to reverse the process and transition back to the liquid phase (melting/discharging process). Through continuous repetition of these cycles, a stable temperature can be maintained inside the refrigeration chamber, even when the refrigeration unit is not operating [\[35,36](#page-35-0)]. Fig. 2 provides a schematic representation of the operating principle of PCM during the phase change process. The overall energy is determined by: sensible heat, which affects the material temperature without changing its phase; and latent heat, which represents the energy required to change the material's physical state from one phase to another, all while maintaining a constant temperature (*Tm*), assuming that the material is pure. While, for an impure material, this transition occurs over a temperature interval (*Tm*1, *Tm*2) [\[37](#page-35-0)–39]. The total amount of stored energy is formulated by the following formula [39–[41\]](#page-35-0).

*QPCM* = *QS*(*l*) + *QL* + *QS*(*s*) = *mcp*(*l*) ∫ *Tm*<sup>1</sup> *Tl dT* + *m* ∫ *Tm*<sup>2</sup> *Tm*<sup>1</sup> *dh* + *mcp*(*s*) ∫ *Ts Tm*<sup>2</sup> *dT* (1)

where *QS*(*s*) and *QS*(*l*) represent the sensible energy at solid and liquid states. While *QL* is the latent energy. In addition, *Ts*, *Tl*, *cp*(*s*), and *cp*(*l*), are temperature and specific heat of the material at solid and liquid states, respectively. The notation (*Tm*1, *Tm*2) represents the Phase Change Temperature (PCT).

[Fig.](#page-3-0) 3 gives an overall comparison of the thermal properties of PCMs categories: organic, inorganic, and eutectics, each evaluated based on different key properties. Each PCM classification performance is represented on a scale of 0 to 3 points, with 0 being the lowest score and 3 the highest. Organic PCMs consist of carbon chains and are further categorized into paraffin and non-paraffin. Paraffin PCMs are comprised of alkane chains (C*n*H2*n*<sup>+</sup>2) derived from petroleum [[42\]](#page-35-0). On the other hand, and as its name indicates, Non-Paraffinic PCMs constitute the rest of the organic PCMs. They are mostly derived from bio-sources materials, such as fatty acids, sugar alcohols, and fatty esters [[43](#page-35-0)]. Inorganic materials are classified into two subgroups: hydrated salt (Salt-*n*H2O) and metallic [\[44,45](#page-35-0)]. The third category is Eutectics materials, which are a mixture of organic and/or inorganic substances [\[46,47](#page-35-0)]. These materials are available at a wide range of temperatures and can be used for low-temperature applications such as cold chain and refrigeration sector in which a PCT varies from − 70 ◦C to 15 ◦C [\[46](#page-35-0)–48]; Medium temperature PCMs (20 ◦C to 80 ◦C) commonly used in building and electronic application [\[46](#page-35-0)–49]. Finally, the high-temperature PCMs characterized by a high melting temperature that is higher than 80 ◦C are generally used for high-temperature applications including solarthermal power plants [46–[48\]](#page-35-0).

The cost of final PCM products is influenced by several essential factors. The primary elements affecting the overall expense include the type (organic, inorganic, bio-based, etc.) and processing of raw materials, as well as encapsulation methods (macro, micro, or nanoencapsulation). Additionally, the volume purchased and associated shipping fees play significant roles in the final pricing. Among the organic materials, petroleum-based paraffin is generally considered an economical option [51–[53\]](#page-35-0), while high-purity laboratory-grade paraffin is more expensive [\[54](#page-35-0)]. Salts are recognized as the most cost-effective raw material for PCMs [\[55](#page-35-0)–57]. Despite this, the final price of commercial hydrated salts PCMs is considerably higher due to the added costs of production and processing [\[51](#page-35-0),[53](#page-35-0),58–[60\]](#page-35-0). Bio-based PCMs, which are increasingly gaining attention [\[54](#page-35-0)], provide a moderately priced alternative [61–[63\]](#page-35-0).

The encapsulation process significantly influences the final product cost. The price varies based on both the encapsulation material (plastic or metal-based) and the chosen technique: macroencapsulation (*>*1 mm), microencapsulation (0–1000 μm), or nanoencapsulation (0–1000 nm) [\[64,65](#page-35-0)] (Fig. 4). Macroencapsulation, the simplest method, involves containing PCMs in plastic (HDPE) or metal containers (aluminum, copper) and represents approximately 20 % of total costs [[55\]](#page-35-0). Microencapsulation, which involves coating PCM particles with polymer shells at the microscale, is more expensive, accounting for 50 % of the final product cost [[37,55,66\]](#page-35-0). While microencapsulation can increase PCM viscosity, researchers are exploring nanoencapsulation as a potential solution to this limitation [\[67](#page-35-0)].

While the cost and encapsulation methods of PCMs are important considerations for their production and commercialization, these materials also face significant technical challenges. Addressing these challenges is essential to improving their performance and expanding their practical applications. Numerous reviews have extensively covered the practical challenges associated with PCMs and the various strategies employed to mitigate these issues, more details on these matters can be found in the following papers [[17,](#page-34-0)[39,71](#page-35-0)–73]. Key challenges include low thermal conductivity, the supercooling effect, phase segregation, and the corrosiveness to encapsulation materials.

The low thermal conductivity of PCMs presents a significant challenge. Researchers have primarily studied two strategies to address this drawback [\[17](#page-34-0)[,37,42](#page-35-0),[72\]](#page-35-0). The first approach involves introducing high thermal conductivity nanoparticles, which can be either carbon-based or metal-based [[68,](#page-35-0)74–[86\]](#page-35-0). The second strategy focuses on enhancing the heat transfer surface area of the PCM through various techniques. These methods include: implementing structured fins, integrating heat pipes, utilizing porous materials such as metal or carbon foams, and employing advanced encapsulation technologies like micro- and nanoencapsulation [[37,66](#page-35-0)[,87](#page-36-0)–95].

Supercooling and phase segregation further complicates PCM performance by causing delays in latent heat release due to the metastable nature of liquid PCMs that solidify below their freezing temperature [[17](#page-34-0)[,96](#page-36-0)]. Inorganic PCMs, specifically hydrated salts are characterized by a high supercooling degree compared to the organic PCMs. These latter are characterized by less to no supercooling effect [[72](#page-35-0)[,96](#page-36-0)]. To mitigate these issues, nucleating agents have been employed to stabilize the phase change process and minimize supercooling and segregation [[17](#page-34-0)[,72](#page-35-0)[,97](#page-36-0)–99]. Research into various nucleating agents, including thickening agents [\[100,101](#page-36-0)], nanocomposites [\[102](#page-36-0)–107], porous materials [[88,89,108\]](#page-36-0), and microencapsulation [\[109\]](#page-36-0), has provided promising results.

Material compatibility between PCMs and their encapsulation presents another critical challenge. Studies highlight that while metals like aluminum, brass, copper, and steel exhibit varying degrees of compatibility for different salt hydrates PCM, stainless steel is the most suitable material for all types of PCMs, organic and inorganic [[17,](#page-34-0)[68](#page-35-0)[,110](#page-36-0)–112].

While the strategies above have demonstrated efficacy in enhancing PCM properties, they also introduce additional challenges. For instance, the addition of nanoparticles and thickening agents can lead to a reduction in latent heat capacity – due to the non-phase changing nature of nanoparticles [\[46](#page-35-0)[,113,114](#page-36-0)] – and increased viscosity, which hampers heat absorption and natural convection [[100](#page-36-0),[104,115\]](#page-36-0). Fig. 5 comprehensively analyzes the effect of different additives on the thermal conductivity and latent heat of different PCMs. It can be seen that the concentration and type of the additives are the key factors in enhancing or reducing thermal conductivity and latent heat, respectively. This insight is crucial for the targeted design and optimization of PCMs for specific applications, where a trade-off between enhancing thermal conductivity and keeping latent heat capacity may be required. More details are presented in [Table](#page-28-0) 1 in [Appendix](#page-28-0) A.

[Fig.](#page-5-0) 6 gives an overview of the type of PCMs available in the market for CTES (see [Table](#page-29-0) 2 in [Appendix](#page-29-0) B for more details). The distribution of data points shows that the majority of the commercial PCMs fall within the hydrated salts and paraffin. These PCM types have gained popularity due to their low melting point. The melting point of paraffin depends on the number of carbons in the carboxylic chain, ranging from − 52 ◦C to 5 ◦C. On the other hand, the melting point of salt solution PCMs decreases as a function of the concentration and type of salt. It ranges between − 86 ◦C and − 1.6 ◦C. In addition, these materials – paraffin and hydrated salts – exhibit sharp melting points and good latent heat that varies between 155 and 300 J⋅g<sup>−</sup> <sup>1</sup> for paraffin and 116–314 J⋅g<sup>−</sup> <sup>1</sup> for salt solutions [[39](#page-35-0)[,116,117](#page-36-0)]. However, it is important to note that they also have some drawbacks such as flammability, corrosiveness, high supercooling degree effect, and phase segregation issues [[39,72,](#page-35-0)[116](#page-36-0)]. It is worth noting that numerous research efforts have focused on water/ice as a PCM alternative, given its advantageous properties such as high latent heat capacity, cost-effectiveness, widespread availability, and environmental compatibility [\[21](#page-34-0)[,118](#page-36-0)–129].

In recent years, bio-based PCMs have attracted the attention of researchers as they offer a sustainable and environmentally friendly alternative to petroleum-based paraffin PCMs. These materials are derived from plant or animal sources, making them available and affordable. Moreover, they possess desirable characteristics such as nontoxicity, less flammability, thermal and chemical stability, biodegradability, and oxidation resistance [\[140,141\]](#page-37-0).

According to the database [[142,143\]](#page-37-0), there has been a significant number of research on bio-based PCM between 2007 and 2023 as presented in the line graph in [Fig.](#page-6-0) 7(a). Specifically, 281 papers have been published during this period, in which articles represent the majority at 81.5 %, followed by a smaller percentage for conference papers, reviews, and book chapters, representing 10.7 %, 6.8 %, and 1.1 %, respectively (doughnut chart in [Fig.](#page-6-0) 7(b)). The pie chart in [Fig.](#page-6-0) 7(c), classifies these publications into different subject areas, revealing that a significant portion of the research is concentrated within the Engineering, Energy, and Material Science fields (63.9 % combined), whereas only 0.9 % is dedicated to the Agricultural subject area. This presents a potential opportunity for further exploration of the application of biobased PCMs within the Agricultural field.

As mentioned above, only 19 papers (6.8 %) of the total research on bio-based PCMs, and [Fig.](#page-6-0) 7(d) presents a network visualization of keywords used in these review articles, highlighting the areas of application and the growing interest in such sustainable materials. In this visualization, nodes represent different keywords, while the size of each node corresponds to the frequency of its occurrence. It can be seen that the "bio-based" node is linked to keywords such as "buildings" and "buildings applications" emphasizing the application of bio-based PCM in building-related contexts.

Recent literature reviews [\[62](#page-35-0)[,144,145](#page-37-0)] highlight the increasing interest in bio-based PCMs as sustainable alternatives to petroleum-based PCMs. While these existing studies provide comprehensive analyses of bio-based PCMs across energy storage applications including building, photovoltaic, and electronic sectors, they exhibit notable limitations. Specifically, few publications have investigated the integration of biobased PCMs in CTES systems. Consequently, previous reviews offer superficial discussions regarding the potential of bio-based PCMs in CTES, with insufficient exploration of material properties suitable for such applications. Our current study aims to address this gap by first providing a comprehensive examination of integrating PCMs in CTES systems. Specifically, the review explores the benefits and performance of conventional PCMs across various refrigeration applications. The paper evaluates the effects of PCM integration on key metrics, including energy consumption, temperature stabilization, storage product quality, and greenhouse gas emissions. Secondly, the review conducts an extensive examination of thermal characteristics for promising materials derived from biomass and bio-waste, critically evaluating their potential suitability for CTES applications — an area currently characterized by minimal experimental investigations. Through this comprehensive analysis, the study aims to provide significant insights into the current state of PCM technology for CTES systems and pave the way for the potential future of bio-based alternatives in the cold chain industry.

The paper is organized into four main sections, beginning with an introduction to set the context. The second section provides a detailed examination of the applications and effects of PCMs in refrigeration systems. It explores the impact of PCM integration on various aspects, including energy consumption, coefficient of performance, air temperature regulation, and the influence of PCM properties such as PCT, thickness, positioning, PCM container materials, and fins. This section also addresses the impact of PCMs on stored products and CO2 emissions, providing a complete view of their role in refrigeration efficiency. The third section provides a critical overview of potential bio-based materials and wastes that could be used as phase change materials for cold energy storage applications. It categorizes these materials into different bio-based PCM classes and offers an in-depth analysis of their thermal properties, such as latent heat and PCT. Additionally, this section also outlines the advantages and disadvantages of each PCM category. This analysis provides valuable insights into the potential of biobased PCMs for enhancing the efficiency and sustainability of refrigeration systems. It aims to bridge the gap in the literature regarding biobased materials for cold energy storage applications. The paper concludes by synthesizing the findings, presenting key perspectives on the potential of bio-based PCMs in enhancing the efficiency and sustainability of the cold chain sector, while also identifying areas for future research.

#### **2. Application and effect of PCM in refrigeration systems**

Many researches have focused on integrating PCMs in different refrigeration systems such as domestic and commercial refrigerators, cold chains, walk-in freezers, and warehouses. They can be incorporated into different parts of the refrigeration system: in outer walls as thermal insulators, as CTES systems, and as heat exchangers. Unfortunately, biobased PCMs have not yet gained significant traction to be used as CTES. Despite this, other varieties of PCMs have demonstrated their effectiveness.

This section presents an extensive analysis of the efficacy demonstrated by various strategies, highlighting the substantial benefits of incorporating PCMs into refrigeration systems. The integration of PCMs shows promising results in multiple key performance indicators, including the enhancement of coefficient of performance (COP), reduction in energy consumption, and mitigation of temperature fluctuations. [Table](#page-31-0) 3 in [Appendix](#page-31-0) C provides a summary of the findings reported in the various studies examined in this section.

### *2.1. Effect on energy consumption and COP*

# *2.1.1. PCMs as thermal insulation (as thermal shield)*

PCMs have been used as Thermal Energy Storage systems (TES) to enhance the thermal insulation of refrigeration systems [[146,147\]](#page-37-0). In this approach, PCMs act like a thermal shield, absorbing surrounding heat and storing it as latent heat through the process of changing from solid to liquid phase. This transition helps to minimize and shift the peak rate of heat transfer and temperature during the day, thereby reducing the power consumption of refrigeration systems. The PCM's optimal melting temperature for this approach should be close to the surrounding temperature.

Fioretti et al. [\[146\]](#page-37-0) examined the impact of the paraffin layer (Commercial PCM; 35 ◦C) added to the external surfaces of a walk-in freezer as a thermal insulator as illustrated in Fig. 8(a). The objective was to minimize and shift the peak heat transfer. The experiment took place over two summer days under outdoor conditions. The results showed that the PCM acts as an energy storage system that absorbs and shifts the heat flow, effectively, enhancing the thermal insulation of the walk-in freezer. The addition of PCM resulted in a significant difference in peak temperatures between the PCM inner surface (denoted as RN5 in Fig. 8(b)) and the PCM outer surface (designated as RN4 in Fig. 8(b)). Specifically, the peak temperature at RN5 was found to be 12–14 ◦C lower than the peak temperature at RN4. Additionally, this peak was shifted by approximately 4–5 h due to the presence of PCM. They also compared the temperature value at RN5 with that of the external surface of the reference case (represented by R4 in Fig. 8(c)). The temperature in this case was 7–8 ◦C lower than the reference one. On the other hand, there was no significant difference between the internal air temperature of the reference case (at R5) and the PCM case (at RN6), as the refrigeration system effectively regulated and maintained a constant internal temperature. Fig. 8(d) provides a comparative analysis of the heat flux on the walk-in freezer wall equipped with phase change material (PCM) compared to the reference scenario for two distinct days. The results demonstrate a significant reduction in the heat flux peak as well as a delay in its occurrence when employing PCM. Specifically, the value of the peak heat flux was decreased by 5.55–8.57 % and shifted by 3.5–4.5 h relative to the reference case.

Copertaro et al. [\[147\]](#page-37-0) developed a numerical model investigating the energy behavior of a refrigerated container envelope incorporated with nine different PCMs laminated between steel and polyethylene panels to choose the suitable PCM for the Italian climate. Fig. 9 illustrates the evolution of the heat load within the container during 24 h. We can see that using PCMs reduces and shifts the peak heat gain. The PCM RT35HC (PCT 35 ◦C) is found to be most effective in the Italian climate. It offers significant benefits by reducing and shifting the heat load peak by 20–25 % and 2–3 h, respectively. As a result, the daily energy usage is reduced by 4.55–4.74 % compared to a standard container.

### *2.1.2. PCMs as cold thermal energy storage system*

Many studies have been conducted using PCMs to store cold energy when it is in excess and used when needed. This strategy can reduce energy usage according to two main operating approaches: *Full storage* ([Fig.](#page-9-0) 10(a)), in which the refrigeration system is completely shut down and the cooling load is provided by the PCM. This shifts the energy consumption from on-peak to off-peak periods. The PCM is then charged during off-peak hours using a refrigeration system cooling load. *Partial storage*: In this case, the PCM provides a part of the cooling loads, and the rest is covered by the refrigeration system. Partial storage is further subdivided into two types: *Load leveling* ([Fig.](#page-9-0) 10(b)) and *Load limiting* ([Fig.](#page-9-0) 10(c)). In load leveling, the refrigeration system is running all day, and the PCM provides a cooling load when the demand is greater than the refrigeration system output. The PCM can be charged when the demand is less. For the load limiting strategy, the PCM provides a part of cooling loads during on-peak hours and the rest is covered by the refrigeration system. The PCM is charged again during off-peak hours.

In this strategy, it is ideal that the material's PCT closely matches the refrigeration system set point. This temperature depends on the type of the stored product, for deep-frozen products like meat, a temperature around − 30 to − 25 ◦C would be suitable, while for fresh products such as tropical fruits a temperature around 8 to 15 ◦C would be appropriate [[72](#page-35-0)[,148\]](#page-37-0).

*2.1.2.1. Full-storage.* Studies have proven that the full-storage approach can reduce energy use by 18–86.7 % compared to the baseline, depending on the type of PCM used and the refrigeration system.

ASWB Engineering [\[149\]](#page-37-0) investigated the performance of two distinct walk-in freezers 1 and 2 integrated with PCM. The freezers were maintained at − 15 ◦C and − 19 ◦C, respectively. The primary objective of this investigation was to evaluate the feasibility of incorporating PCMs into these cold storage environments to optimize energy efficiency and reduce cooling costs. The PCM was installed above the storage rack in both walk-in freezers where the supply air fans were able to recharge the PCM. The results revealed that using PCMs can minimize the energy consumption for both facilities. Fig. 11(a–c) presents a comparative evaluation of the performance of the freezer 1 with and without PCM. The results demonstrate that incorporating PCM into the design significantly alters the freezing process. Specifically, it is observed that the inclusion of PCM shortens the duration of each refrigeration cycle compared to the base model, which operates for longer intervals between cycles, as shown in [Fig.](#page-9-0) 11(a). This reduced run time translates to fewer defrost cycles, resulting in a more consistent temperature profile ([Fig.](#page-9-0) 11(b, c)). Notably, this resulted in a remarkable 30 % reduction in total energy consumption. For the freezer 2 case, the PCMs were charged during the daytime relying on photovoltaic energy, and released the stored cold energy at night, enabling the refrigeration system to be entirely turned off for 10 h. As depicted in [Fig.](#page-9-0) 11(d), before the installation of the PCMs, the refrigeration unit operated continuously for 24 h (represented by the blue line), whereas afterward, it only ran for 10 h (represented by the red line). This innovative approach resulted in a remarkable decrease in daily energy consumption of 27.42 % and an annual reduction of 39 %.

PCMs have been applied in cold chain transportation including refrigerated containers. Tong et al. [\[30](#page-35-0)], applied 10 PCMs (Commercial PCM; 5 ◦C) plates to a refrigerated container. The PCMs plates are embedded with coiled tubes connected to the refrigeration unit, allowing heat transfer fluid (− 10.7 ◦C) to circulate during the charging process before transportation (as shown in Fig. 12(a)). Subsequently, the container was fully loaded with fresh fruits and vegetables and then transported for approximately 2500 km in 96.4 h. The energy consumption, operating costs, and CO2 emissions of the PCM-based container were compared to those of a diesel-powered refrigerated container to evaluate their performance during the same delivery process. The authors reported that by charging the PCMs only once, the container with PCMs could maintain the internal temperature stable for 94.6 h under outdoor conditions ranging from 13 to 35 ◦C. *2.1.2.2. Partial-storage.* Research focusing on the partial-storage approach has shown that it can reduce the energy usage of refrigeration systems by varying amounts, depending on the system and PCM types, ranging from 4.4 % [[150](#page-37-0)] to 77.5 % [\[118\]](#page-36-0). Hence, the COP was enhanced by 8 % to 60 % [\[151\]](#page-37-0).

Viking Cold Solutions, Inc. (commercial study) [[152](#page-37-0)], installed plastic containers filled with salt-water PCM on the ceiling next to the evaporator fans of a cold room. This position was chosen to ensure that the PCM plates could charge quickly and provide natural convection cooling when the compressor is off. The PCMs were fully charged during the night and released cold energy during the daytime, thus supplementing the refrigeration system and reducing the energy consumption of the walk-in freezer. During the 10-day study period, the results were favorable, with net consumption reduced by 18 % compared to the baseline. Power consumption during peak periods dropped from 6 kW to *<*1 kW representing an 85 % reduction. Correspondingly, the operation time was significantly shortened by 60 %, equating to a total saving of 6.5 h of energy consumption.

In another study, Viking Cold Solutions, Inc. [[153](#page-37-0)] implemented PCMs at the topmost rack of a frozen food storage facility. During the evening hours (off-peak period), the PCMs were charged by losing their latent heat to the refrigeration unit. Meanwhile, during the daytime (onpeak period), these materials are employed to partially substitute the refrigeration system and supplement the cooling process by absorbing heat generated from freezer infiltration and thus controlling temperature fluctuations. Fig. 13 represents the daily energy consumption of the warehouse without and with PCMs. The findings indicate that during the on-peak period, the inclusion of PCMs resulted in a partial reduction in energy consumption, which lasted for nearly 12 h. This led to a decrease of 35 % in the overall daily energy usage. Moreover, the integration of PCMs also significantly lowered the peak period energy consumption by approximately 43 %, indicating their potential to optimize energy efficiency in warehouses.

### *2.2. Effect on air temperature*

### *2.2.1. During normal operating conditions*

The studies agreed that PCMs have a substantial impact not only on the refrigeration system efficiency but also on the internal air temperature within these systems. Experimental and numerical research proved that PCMs act as supplementary evaporators, keeping the temperature as stable as possible at all times [\[119,](#page-36-0)[154,155\]](#page-37-0). This stabilization effectively reduces temperature fluctuations within the system, in contrast to conventional systems without PCM ([Fig.](#page-12-0) 14(a)). Additionally, PCM reduces the sudden temperature rise caused by door openings, and defrost periods [[120](#page-36-0),156–[162\]](#page-37-0) leading to fewer compressor on-off cycles and thus less energy consumption. This section assesses the impact of integrating PCM on the internal temperature and energy performance during typical operation.

Principi et al. [\[163\]](#page-37-0) placed a PCM heat exchanger with 6 containers filled with paraffin (Commercial PCM) and was placed next to the evaporator fans of the same cold room as used in the previous study [[146](#page-37-0)]. The material was chosen with a PCT close to the operating temperature of the cold room, set at 5 ◦C. The experimental results show – as [Fig.](#page-12-0) 14(b) illustrates – that during the compressor off time, PCM acted as an evaporator absorbing heat gain infiltrating from outside sources through the walls of the cold room, thereby avoiding rapid temperature rise and reducing fluctuations. As a result, fewer compressor on-off cycles were achieved. Specifically, over 2 h, the number of compressor cycles decreased from 13 cycles for the reference case to just 6 cycles for with PCM case ([Fig.](#page-12-0) 14(c)). This has resulted in a 16 % reduction in electrical power consumption.

Visek in his work [[164](#page-37-0)], directly placed the PCM slab in a household refrigerator to optimize the energy consumption. The measurements were taken during 24 h of operation under ambient conditions. [Fig.](#page-12-0) 14 (d) illustrates the effect of the PCM on the internal temperature profile of the refrigerator. One can see that adding PCM has a favorable influence on reducing temperature fluctuations. This mitigation is achieved through prolonging the compressor off time. During this period, the PCM keeps cooling the compartment for 11.8 h. Consequently, the daily energy usage has been decreased from 197 Wh (Reference) to 186 Wh (With PCM), representing a reduction of 5.6 %.

Gado et al. [[165](#page-37-0)] developed a mathematical model of a mini cold storage room. The studied PCM properties were those of a commercial PCM (hydrated salts), which has a PCT of − 30 ◦C. The PCM plates were considered to be next to the evaporator fan. The internal temperature of the reference case fluctuates between − 29 ◦C and − 31 ◦C more frequently than the new case ([Fig.](#page-12-0) 14(e)). This phenomenon can be primarily attributed to the thermal energy storage capabilities of the PCM. The PCM functions as a supplementary evaporator, absorbing heat as it transitions from its solid to liquid state. This phase transition process contributes to a more stable thermal environment and significantly extends the compressor off-time from approximately 4 min to 24 min. As a direct result, the number of on-off cycles was significantly decreased by 82 %, from 256 cycles per day without the PCM to 46 cycles per day when adding the PCM [\(Fig.](#page-12-0) 14(f)). Consequently, this reduction is translated into a decrease in daily energy consumption (10.53 %).

### *2.2.2. During opening door, defrost cycle, and power outage*

The effectiveness of PCMs on internal temperature as well as energy consumption for different scenarios: normal operation (door is closed), door openings, defrosting, and electrical power loss were studied in

### [[157](#page-37-0),[158,160,161\]](#page-37-0) and is discussed below.
