Repository: timnik82/clean_marker_md

# Marker PDF -> Markdown (Text-Only) Workflow
This repo contains a small workflow for converting PDFs to Markdown with Marker
and then cleaning the output to remove tables, figures, math, and end-matter.

## Prereqs

- Python 3.10+
- Virtualenv already created at `./.venv`
- Marker + CPU PyTorch installed in the venv

Activate the venv:

```bash
source /home/timnik/coding/Reviews/.venv/bin/activate
```

## Extract abstracts from papers (optional)

Extract abstracts from cleaned markdown papers into a consolidated file:

```bash
python extract_abstracts.py \
  --input-dir out_clean/papers \
  --output out_clean/abstracts.md
```

This script:

- Extracts abstract sections from papers

File: out_clean/reviews/Mishra et al. - 2022 - A review on carbon-based phase change materials for thermal energy storage(2)-annotated.md (part 2 of 2)
Contents lists available at [ScienceDirect](www.sciencedirect.com/science/journal/2352152X)
in worm-like expanded graphite has been precisely noticed [\(Fig. 6b](#page-8-0)), suggesting that the expanded graphite presents a considerable surface area. Therefore, it favours good absorption capability. Conversely, as a result of the capillary force of the porous microstructure in expanded graphite, the impact of the volume alteration of C-L-O acid throughout its solid-liquid transition process has been sidestepped. [Fig. 6b](#page-8-0) additionally shows the soft surface and layer like the edge of the expanded graphite. When, C-L-O acid has been absorbed into the micropores of the raw expanded graphite ([Fig. 6](#page-8-0)c–f), the layer like edges and surface turned out to be rougher, and the layers become thicker [\[143\].](#page-22-0)

Fatty acid and expanded graphite composites in the form of a phase change materials for latent heat thermal energy storage systems have been developed through vacuum impregnation technique. The capric, lauric, and myristic acids in the role of a phase change material have been applied due to the fact of their excellent properties. The expanded graphite have been employed in the role of an adsorbent material because of to its features of the porous structure, excellent thermal conductivity, industrial diversity [\[143\]](#page-22-0). Stearic acid-expanded graphite composites having various mass proportions have been developed through absorbing liquid stearic acid onto the expanded graphite. The stearic acid in composite materials, has been applied in the form of a phase change material for application in thermal energy storage, and the expanded graphite served for the supporting material. The Stearic acid-expanded graphite composites solidify at 54.28oC which have a

latent heat of 155.70 kJ/kg, and also Stearic acid-expanded graphite composites have been melted at a temperature of 53.12oC having a latent heat of 155.50 kJ/kg the moment the mass proportion of the stearic acid in the composites is up to 83% [\[143\]](#page-22-0). Lauric acid-myristic acid-expanded graphite composite phase change materials (PCMs) have been developed as a result of absorbing the binary eutectic mixtures into expanded graphite (EG). The thermal stability of Lauric acid-myristic acid-expanded composite PCMs magnifies in contrast to Lauric acid-myristic acid eutectic mixtures [\[144\].](#page-22-0)

A ternary eutectic blend of capric–myristic–palmitic acid and exfoliated graphite (capric acid–myristic acid–palmitic acid/exfoliated graphite) composites in the form of a phase change material (PCM) for energy storage has been reported. Fig. 7 demonstrates the DSC curves of capric acid–myristic acid–palmitic acid and capric acid–myristic acid-–palmitic acid/exfoliated graphite composite phase change material. The melting temperature, as well as freezing temperature of capric acid–myristic acid–palmitic acid/exfoliated graphite composite, had been found to be relatively lower than that of capric acid–myristic acid–palmitic acid. Because the exfoliated graphite has a more excellent thermal conductivity which escalates the heat transfer rate and it helps to decrease the phase change temperature. It has been reported that the melting as well as freezing latent heat values of capric acid–myristic acid–palmitic acid/exfoliated graphite have become considerably lower than capric–myristic–palmitic acid [\[145\]](#page-22-0).

**Table. 4**  An overview of Graphite based Fatty phase change materials.

**Table. 4** (*continued* )

The thermal conductivity of capric–myristic–palmitic acid, as well as capric acid–myristic acid–palmitic acid/exfoliated graphite composites, have been presented in [Fig. 8](#page-9-0). It has been noticed that the thermal conductivities capric–myristic–palmitic acid PCM composites has been remarkably enhanced by the inclusion of the exfoliated graphite. The thermal conductivity of capric acid–myristic acid–palmitic acid/exfoliated graphite composites using a mass proportion of 5 wt% offer 0.17 W/mk that is just 14% enhance, however, 10.0 wt% enhanced around 20.8%, and it reveals the result of 0.18 W/mK [\[147\].](#page-22-0)

Earlier researches have proven that the thermal conductivity of PCMs can be enhanced by the inclusion of expanded graphite. For that reason, the thermal conductivity improvement of expended graphitebased organic phase change materials has drawn numerous research interests. An overview of the previous studies has been mentioned in Table 4.

*4.1.1.3. Carbon fibers based fatty acid phase change material (PCM).* The poor thermal conductivity issue of fatty acid in the role of a phase change material, some researches have been carried out with the objective of establishing energy storage systems. Carbon fibre (CF) and Carbon fibre brushes having a high thermal conductivity (190–220 W/ mK) have been employed to improve the heat transfer in energy storage systems [\[162\]](#page-22-0). Authors investigated phase change materials (PCM) based on the carbon for application in thermal energy storage. In this manner, expanded graphite and carbon fibre/stearic acid (SA) phase change materials having various mass proportion and thermal conductivity have been examined. The result suggested that thermal conductivity can be considerably enhanced by introducing expanded graphite (EG) and carbon fibre although the latent heat storage capacity has not been considerably decreased [\[163\].](#page-22-0) Thermal conductivity enhancement of stearic acid by expanded graphite and carbon fibre has been reported. Expanded graphite (EG) and carbon fibre in various weight proportions (2%, 4%, 7%, and 10%) have been incorporated to stearic acid, and thermal conductivities of expanded graphite /stearic acid and carbon fibre/stearic acid composites have been calculated. The thermal conductivity of stearic acid (0.30 W/mK) has been enhanced by 266.6% by the inclusion of 10% weight proportions expanded graphite and carbon fibre. The melting times of composite PCMs have been decreased considerably in comparison to stearic acid. It has been decided that the application of expanded graphite and carbon fibre can be seen as a successful strategy to improve the thermal conductivity of stearic acid without decreasing its latent heat storage capacity [\[123\]](#page-21-0) substantially.

**Fig.. 9.** Transmission Electron Microscopy [TEM] images of P-MWCNTs (A), B-MWCNTs (B), M-MWCNTs (C), and G-MWCNTs (D)[173].

The effect of expanded graphite as well as carbon fibre as being heat diffusion supporters on thermal conductivity enhancement of stearic acid (has been analysed. The enhancement in thermal conductivity of stearic acid has been additionally examined by evaluating melting time of the pure stearic acid, stearic acid/expanded graphite and stearic acid/carbon fibre composites. It was suggested that the application of expanded graphite and carbon fibre are considered to be a successful strategy to enhance the thermal conductivity of SA without having a reduction in its latent heat storage capacity [\[164\].](#page-22-0) Studies based on carbon electrospun mat based fatty acid phase change material has been reported, electrospun nanofibrous mats have been extremely porous as well as able of absorbing a huge quantity of phase change material, and the maximum absorption abilities of carbon mats has been mentioned, it is around 81 wt%. The data suggested that the melting temperatures, as well as enthalpies of the prepared composite PCMs, have been in the range of 18.8–30.7 ◦C and 92.1– 128.0 kJ/kg for carbon mats. It is expected that this kind of stable PCMs can be applied for building energy conservation [\[165\]](#page-22-0). The impact of carbon nanofibers on structural morphologies, thermal conductivity and storage characteristics, of electrospun lauric acid/PA6 composite fibres, has been investigated. the lauric acid/PA6/carbon nanofibers ultrafine composite fibres experienced preferred properties, and it can be used as stable phase change materials [\[166\].](#page-22-0) The thermal characteristics of carbon nanofibers (CNFs), as well as carbon nanotubes (CNTs), loaded phase change material has been mentioned to enhance the thermal conductivities [\[166\]](#page-22-0). Also, the surface treatment of carbon nanofibers influences the thermal conductivity of the phase change material (PCM). Surface modifiedcarbon nanofiber based phase change material has shown excellent improvement in thermal conductivity [\[167\].](#page-22-0)

*4.1.1.4. Carbon nanotubes based fatty acid phase change material.* As the milestone breakthrough by Iijima in 1991, that was a carbon nanotube. The past decade, carbon nanotubes have drawn considerable attention for applications in the form of fillers in composite materials because of to their fascinating properties such mechanical, thermal, electrical and so on [\[168\]](#page-22-0). Composites with CNTs in the form of fillers can improve the mechanical, electrical, as well as thermal properties of the matrix materials [\[169\].](#page-22-0) In the situation of thermal transport, carbon nanotubes reveal remarkable capabilities for applications due to the fact of their high thermal conductivity. Authors measured the thermal conductivity of carbon nanotube by application of equilibrium molecular dynamics simulations, and they received a value of thermal conductivity around 6600 W/m K at room temperature [\[168\]](#page-22-0). Authors outlined the thermal conductivity of a single-walled CNT, and they mentioned 2980 W/m K at the room temperature. The modified Carbon nanotubes (CNTs) have been incorporated into palmitic acid to formulate composite phase change material. The thermal conductivity enhances of the composite phase change material is highly dependant on the modification of the carbon nanotubes process [\[170\].](#page-22-0) Many research has been published in which carbon nanotube have been integrated into the base fluids as well as phase change materials (PCMs] to promote the thermal conductivities. It has also drawn terrific attention on the interfacial heat flow as well as the relationship between the interfacial heat flow and the functionalization of the carbon nanotube [\[171\]](#page-22-0). Interfacial thermal resistance in the carbon nanotubes, as well as the matrix, is considered to interfacial heat flow. Authors applied classical molecular dynamics (MD) simulation to analyse the influence of the chemical fictionalisation on thermal transport behaviour of carbon nanotube composites [\[172\]](#page-23-0). They noted that poor bonding between various matrix materials with nanotube walls is certainly one of the main factors for the elevated value of interfacial resistance. Chemical bonding between tube and matrix decreases interfacial resistance. Authors observed that percolation performed an important role for tube-tube as well as tube-substrate thermal resistance variables commonly in carbon nanotube composites. No existing theory can separately explain the interesting heat transport phenomena in CNT composites constantly.

Authors developed carbon nanotube composites having palmitic acid (PA) in the role of the matrix. Fig. 9 provides the microstructure of the multi-walled carbon nanotube. Fig. 9A shows that the P-MWCNTs are found in aggregated and entangled morphology. Unmodified P-MWCNTs have not formed stable suspensions in melt palmitic acid. The MWCNT dispersibility has been improved by chemical and mechanical treatments because chemical or mechanical treatment support to disrupt the P-MWCNT aggregates. Ball milling process reduced the aspect ratio of the MWCNT significantly, as shown in Fig. 9B and 9C. Fig. 9D shows that additional attachments on the surfaces of G-MWCNTs have been reported. The modification of MWCNT has played a significant role to modify the MWCNT surface, which performed an important part to enhance the thermal conductivity of the MWCNT/ palmitic acid composites [\[173\]](#page-23-0).

Palmitic acid-stearic acid eutectic mixture has been developed. Subsequently, a develop of palmitic acid-stearic acid/carbon nanotubes (CNTs) composite phase change materials (PCMs) have been formulated to increase the thermal conductivity of the phase change materials

**Fig.. 10.** Differential scanning calorimetry (DSC) curves of PA–SA and PA–SA/CNTs composite phase change materials having different mass fractions of CNTs during the melting process[174].

**Fig.. 11.** DSC curves of PA–SA and PA–SA/CNTs composite phase change materials with the different mass fraction of CNTs during the freezing process[175].

(PCMs) having carbon nanotube as an additive. The influence of the mass percentage of carbon nanotube (CNT) on the thermal conductivity as well as thermal storage/discharge rate of the composite phase change materials has been evaluated. Furthermore, the thermal stability has been additionally examined through thermal cycling analysis. The individual palmitic acid-stearic acid (PA–SA)/CNT composite phase

**Fig.. 12.** Thermal conductivity of PA–SA/CNTs composite Phase Change Materials with a different mass fraction of CNTs[175].

**Fig.. 13.** SEM images of PCNTs (A), TCNTs (B), and PA/TCNT (C)[176].

**Fig.. 14.** A temperature-dependant thermal conductivity of PCMs [\[178\].](#page-23-0)

change materials reveal an appropriate thermal performance for air conditioning, solar energy storage applications. [Fig. 10](#page-12-0) illustrates the DSC curves of the Palmitic acid-stearic acid and Palmitic acid-stearic acid (PA–SA)/CNT composite phase change materials (PCMs) during the melting process. It can be observed that the DSC curves of the (PA–SA)/CNT composite phase change materials agree with that of the palmitic acid-stearic acid except that the phase change temperatures are marginally lower and present a falling trend as the higher mass fraction of carbon nanotubes(CNTs). Enhancing the mass per cent of carbon nanotubes can additionally improve the heat transfer abilities. The melting point and width at half height reduce with the raising of CNTs content. In conclusion, the PA–SA /CNT phase change materials provide tremendous thermal properties for the high melting latent heat. The latent heats of the palmitic acid-stearic acid/carbon nanotube composite phase change materials reduce with the enhancement of the amount of carbon nanotube because only palmitic acid-stearic acid retains latent heat the PA–SA /CNT composite phase change materials throughout phase change steps [\[174\].](#page-23-0)

The DSC curves of palmitic acid-stearic acid (PA–SA), as well as palmitic acid-stearic acid/a CNTs composite phase change material throughout the freezing process, is demonstrated in [Fig. 11.](#page-12-0) Due to the addition of CNTs, PA–SA/CNTs composite phase change materials offered lower melting temperatures but greater freezing temperatures contrasted to the PA–SA [\[174\].](#page-23-0)

[Fig. 12](#page-13-0) displays the thermal conductivities of the PA–SA/CNTs composite. It is noticed that the thermal conductivity of PA–SA is enhanced by adding CNTs.The inclusion of CNTs that have been distributed and dispersed in the PA–SA, which develop a thermal conductive network. Therefore, the higher thermal conductivity of PA–SA/CNTs composite phase change materials have been achieved [\[175\].](#page-23-0)

A unique strategy for improving the thermal performance enhanced phase change material has been reported. [Fig. 13](#page-13-0) demonstrates the scanning electron microscope images of the pristine CNT (PCNTs), treated CNTs (TCNTs) and the nanocomposites formulated with PA and

TCNTs (PA/TCNTs). It has been noticed that TCNTs appear shorter in comparison with the PCNTs after mechano-chemical treatment. In the course of the mechano-chemical process, the surfaces of the CNTs is altered. The nanocomposites were obtained by adding the TCNTs into melting PA in a blending vessel. Extreme sonication has been additionally applied to create well dispersed as well as homogeneous mixtures. [Fig. 15](#page-18-0)(c) shows the well-dispersed system of TCNTs/ PA matrix [\[176\].](#page-23-0)

The connection between the thermal conductivities as well as temperatures is similarly essential for phase change materials. Fig. 14 indicates the temperature reliant thermal conductivity of PA and the PA/ TCNT composites. It has been well noticed that the thermal conductivity of the PA/TCNT composites has been improved in comparison to the PA. Besides, the thermal conductivities of the PA/TCNT composites enhance due to the increasing the mass percentage of the TCNTs (ϕw). Moreover, the thermal conductivity of PA, as well as the PA/TCNT composites, relies on the temperature. In the role of a phase change materials, high thermal conductivity near to the phase change temperature is attractive for thermal energy storage application [\[177\].](#page-23-0) Finally, an overview of the fatty acid /CNT phase change material is shown in [Table 5.](#page-15-0)

*4.1.1.5. Graphene-based fatty acid phase change material.* Graphene is one layer of graphite. It possesses a perfect two-dimensional(2D) framework of carbon hexagons. The robust, as well as anisotropic sp2 bonding along with the low mass of the carbon atoms, provide graphene exceptional thermal characteristics. At room temperature, the in-plane thermal conductivity of graphene is highest of any identified materials, about 2000− 4000 W/(m K), which is greater than that of copper [\[190\].](#page-23-0)The excellent thermal conductivity renders graphene as a desirable material for thermal management, acting in the form of thermally conductive fillers in polymer composites. Huge range of graphene nanosheets is commonly created by solution methods such as the reduction of graphene oxides or direct exfoliation of graphite for useful applications [\[191\]](#page-23-0). Nevertheless, the outstanding thermal

**Table. 5**  Properties and Application of Carbon nanotube/Fatty acid Phase change materials.

characteristics of graphene are never accomplished from graphene sheets made by chemical strategies. The remaining functional groups, as well as imperfections present on graphene sheets from chemical techniques, is unavoidable, resulting in considerable degradation of thermal features. Thermally or chemically reduced graphene sheets, as well as exfoliated graphene sheets, are usually employed to improve the thermal conductivity of various organic materials. A considerable amount of low-quality defect graphene sheets is used due to its thermal properties [\[192\].](#page-23-0) Previously, high-temperature thermal annealing photocatalytic and plasma reduction have been suggested as a solution to remove defect and produce high-quality graphene sheets with better electron mobility; eventhough, residual oxygen groups and defects still occur from high-temperature annealed graphene sheets. Another approach, methane plasma restoration approach, by which defects of graphene oxide can be repaired efficiently, accompanied by a simultaneous reduction process. The exclusion of defects and oxygen functional groups on graphene sheets reduces effective phonon scattering centres and enhance their thermal properties. The excellent thermal conductivity, as well as ultralightweight, produce imperfection-free graphene sheets preferably as being thermally conductive additives for phase change material, phase change material composite containing

**Table. 6**  An overview of the fatty acid/graphene-based phase change materials.

**Table. 6** (*continued* )

defect-free graphene sheets showed a significantly enhanced thermal conductivity and lowered reduction of the heat of fusion [\[193\].](#page-23-0) Generating an excellent thermal transport system using graphene as nanofillers at a little volume fraction can allow transformational efficiency in dealing with the essential technological difficulty to build advanced PCMs along with high thermal transfer as well as energy-storage abilities [\[194\].](#page-23-0) Also, the thermal conductivity of graphene nanosheets is substantially better thermal conductivity of CNTs [\[195\].](#page-23-0) Therefore, it is expected that the application of graphene can considerably enhance the thermal conductivity of organic fatty acids based on phase change materials. Because, the direct application of fatty acids for thermal energy storage displays a few challenges due to their inferior odour (as a result of sublimation during heating), poor thermal conductivity, and inadequate thermal stability [\[196\].](#page-23-0) As an outcome, shape-stabilised composite phase change materials have been developed to fix these challenges by using the full capabilities of organic thermal energy storage and high thermal conductivity properties of organic or inorganic materials [\[197\]](#page-23-0). Authors have applied graphene nanosheets, and they have mentioned that reported a thermal conductivity of fatty acid-based ester nanocomposites have been enhanced by loading of 1 vol% of graphene nanosheets [\[198\].](#page-23-0) Authors have developed lauric acid based phase change nanocomposites using chemically functionalized graphene nanoplatelets (GNPs). Introduction of graphene nanoplatelets (GNPs) improves the thermal conductivity of phase change material (PCM). The phase change enthalpy, as well as the melting temperature, is still identical in compare with pristine material, that renders this material as an appealing applicant for thermal energy storage applications [\[199\]](#page-23-0). Self-assembly strategy is discussed to create a phase change material

**Table. 7**  Application of fatty acid and carbon allotropes based phase-change materials.

(PCM) composite that consists of palmitic acid (PA) as well as oleylamine modified-reduced graphene oxide as an assisting material. This method removes typical freeze-drying and also impregnation stages. Also, there is no shrinkage throughout the drying procedure. Graphene network provides crystallisation of palmitic acid with better heat transfer, a terrific shape-stable feature to phase change material, which avoids the leakage of molten palmitic acid [\[200\].](#page-23-0) A unique shape-stabilised phase change material of stearic acid–graphene oxide has been designed by the formation of the core-shell structure of the stearic acid and graphene. This Phase change material in nanoconfined geometries has been explained. The thermal properties of stearic acid– graphene oxide composite are structured by changing stearic acid/graphene oxide mass ratio. The stearic acid – graphene oxide composite developed from stearic acid/graphene oxide mass ratio of one displayed significantly minimized melting point (Tm) as well as freezing point (Tf) in comparison to pristine stearic acid, and the latent heat of fusion was found 55.7 J/g complimenting to the thermal storage capability rate of 82.4% [\[201\]](#page-23-0). Core-shell stearic acid /graphene microcapsule has been developed by a latex technology. Graphene encapsulated stearic acid latex particle in aqueous medium has been achieved through electrostatic attraction, which helps to develop a core-shell composite microcapsule. The graphene shell provides outstanding shape stability to the composite throughout phase change. Also, the core-shell structure consists of the ultra-thin graphene shell, which has elevated thermal conductivity. This composite has significant latent heat and enhanced thermal conductivity. There are many studies, which provide the impact of graphene on the phase change behaviour of a fatty acid; we have reviewed some of the important studies, as mentioned in [Table 6.](#page-16-0)

### **5. Application of fatty acid and carbon allotropes based phase change materials**

The application of phase change material(PCM) has grown progressively in various industries, such as the electronic industry, solar dryers in the agricultural industry, waste heat recovery systems, solar cooling and solar power plants, photovoltaic electricity systems, pharmaceutical products and preservation of food, domestic hot water and space industry. Aside from the other applications, thermal comfort and energy performance in buildings are being improved by phase change materials. Therefore, phase change material applications could be a commanding tool in net-zero energy buildings architecture. The content of phase change material depends on the specific thermal storage application. As, in the case of building integrated latent heat storage, phase change material can be contained in a porous matrix (concrete, wood, plasterboard, etc.). However, various shortcomings of phase change material, such as leakage during the melting process,the low thermal conductivity, and weak receptiveness to optical or electrical stimuli hinder their practical applications. To overcome these shortcomings, scientists have tried to implant various phase change material into a lot of matrices, such as microcapsules and 3D porous materials (sponge, aerogel and foam) with an interconnected network. The matrices can provide the phase change material better thermal conductivity, extreme absorption of sunlight or sufficient electrical conductivity, shape stability during the melting process for multiple driving ways. In principle, the ideal matrix should possess high mechanical property and large capillary force to avoid leakage during working, outstanding thermal conductivity to increase the power capacity, frivolous framework to maintain high latent heat, and high electrical conductivity and dark colour to store thermal energy via multi-driven ways (sunlight absorbing or Joule heating). It is beneficial that in order to enhance the influence of the phase change materials(PCMs), it is essential to select a phase change materials with an appropriate phase transition temperature. Phase change materials in solar energy systems, recovery heat systems have been primarily employed for their large latent heat storage capacity, which is employed to modify the imbalance between heat supply as well as demand. Phase change materials(PCMs) in buildings, textiles and cooling systems have been primarily applied to manage an optimal environmental temperature by constant phase change temperature.

Construction and structure industry is a leading customer of material as well as energy resources that address nearly 40% of consumption. However, confined traditional fossil energy sources build dangerous

**Fig.. 15.** (a) Global phase change material market, (b) Market of various types of phase change material globally, (c) Application of Phase change materials(From Google database).

emissions that are responsible for environmental pollution. Practical as well as affordable technology which can be applied to store significant levels of heat or cold in a specific volume is the topic of study for a long time. Thermal storage performs a crucial part in construction energy conservation, that is considerably improved by the inclusion of latent heat storage materials in building items. In an attempt to preserve energy, thermal energy storage systems are considered an appropriate solution [\[214\]](#page-23-0). Thermal energy storage can save energy for future usage by application of latent heat storage or sensible heat storage materials. Present thermal energy storage materials have been applied in the construction industry consists of sensible heat storage materials such as steel, water, wherein thermal energy is accumulated by lifting the temperature of the material. With the continuous enhancement of living requirements, the requirements for thermal comfort indoors buildings is boosting, resultant additional energy consumption, particularly in the winter and summer season [\[215\]](#page-23-0). Establishing phase change material into buildings reduces energy consumption and magnifies the thermal comfort of buildings complexes [\[216\].](#page-23-0) Phase change materials tend to be able of storing energy at a particular or steady temperature that is called the phase transition temperature of the phase change materials(PCMs). The passive and active systems based on PCM are generally used in building in applications. The collecting, storing, and releasing heat by building structure itself is executed by a passive system. In addition to the active system, pumps or fans is used to provide a heat transfer medium. Phase change material(PCM) can be used the building as building walls, floor, ceiling, building interior. The main advantage of PCM in the building are: 1) it can improve the human thermal comfort; 2) PCM based wall slowdown the overheating effect; 3) Heat transfer phenomena such as convection is also improved by using PCM, 4) The phase change has a stabilizing effect on the inner surface temperature of the

ceiling [\[217\].](#page-23-0) For example, incorporation of phase change materials into construction fabric improves the thermal storage capacity of the building. The experimental outcomes presented that phase change materials based panels can diminish the temperature fluctuation of the room, phase change materials based panels also offer a smaller range of temperature in comparison with the traditional room. Additionally, the thermal efficiency of the room is linked to the location of phase change materials based panels [\[218\]](#page-23-0). Integration of phase change Materials in concrete and wallboards has regained interest in the past few years. Wallboard is looked appropriate for incorporating the phase change materials because wallboard has several advantages such as larger heat exchange area, lightweight, inexpensive. The performance PCM-wallboard depends on the types of phase change materials, processing method, the surrounding condition, the rate of ventilation. The microencapsulated phase change material has also been applied in building in the form of an insulation system. The main advantage insulation system based on the phase change material is reducing and shifting the peak hour thermal load of the building. However, design an insulation system based on the phase change material is a crucial process. There are several research, which has been focused on the use of phase change material in building components such as wall core, containers, wall core, pipes, wall, gypsum board, roof, roof desk, ceiling. The floor performs the heating and cooling of a building, with constant temperature, high energy storage density is received by PCM incorporated floor, PCM is charged at night due to low electric demand, and discharged in a day. The heat loss in building mainly take place by the window, PCM based shutter help to decrease the heat loss from the window [\[219\]](#page-24-0). An overview of Fatty acid based phase change materials in building the application is mentioned in [Table 7.](#page-17-0)

# **6. Current market of phase change materials**

The phase change materials(PCMs) market produced earnings of \$691 million in 2015, which is supposed to achieve \$ 2, 434 million by 2022. The worldwide phase change materials industry is divided based on form, practical application [\[234\].](#page-24-0) Construction & building section is expected to be the leading investment area in the worldwide for phase change materials market, due to the considerable use of these types of materials in construction interior design and development of the structure industry in China, India, as well as Brazil. Furthermore, interest in "green" construction is anticipated to devote to the progress of the current market, as shown in [Fig. 15.](#page-18-0)

### **7. Conclusions and future prospects**

The industrialisation of the latent heat storage unit is seen to be confined because of insufficient suitable thermo-physical characteristics. The low thermal conductivity of phase change material, change in thermo-physical capabilities of phase change materials within prolonged cycles, phase segregation, subcooling, incongruent melting, volume alteration. The main disadvantage is the poor thermal conductivity as well as the thermal stability of the phase change material. The influence of the lower conductivity value is shown in the course of energy retrieval or even elimination with a significant temperature reduction throughout the process. Because of this, the rate of phase change process (melting/solidification of phase change material) has not been reached the predicted intensity. To put it briefly, a sufficient level of energy can be accessible. However, the system is probably not able to utilise it at the mandatory rate. Additional, the choice of using phase change material in almost any latent energy storage system is determined by suitable kinetic, thermo-physical, and also chemical attributes in combination with financial requirements. However, every category of phase change material possesses its own features, functions, positive aspects, and also boundaries. Since no single material, The costeffective criterion for using a phase change material in a system is dependant upon the lifespan price of the storage material. Therefore, to assure successful functionality and also financial feasibility of latent heat storage systems an extensive understanding of thermal stability of the phase change materials just as features of the repeated range of thermal cycles is essential.

Boosting the heat transfer performance of phase change material is a critical issue in both energy and economic parts. Numerous techniques can be utilised to boost the poor heat transfer of phase change materials. Including using extended surfaces, the mostly adopted approaches employing multiple phase change material units, heightening thermal conductivity and formulating micro-encapsulated of phase change material. amidst these technologies, using extended surfaces is the most upfront approach. The adaptable method is increasing the thermal conductivities of phase change materials, and the corresponding main methods include dispersing high thermal conductivity particles, both in micro-size and nanosize into phase change material, infiltration of phase change material into the porous structure with high thermal conductivity and high porosity. In conclusion, phase change materials have an outstanding role in protecting the environment as well as saving energy. They are essential materials in the future development of energy advancement.
