Repository: timnik82/clean_marker_md

# Marker PDF -> Markdown (Text-Only) Workflow
This repo contains a small workflow for converting PDFs to Markdown with Marker
and then cleaning the output to remove tables, figures, math, and end-matter.

## Prereqs

- Python 3.10+
- Virtualenv already created at `./.venv`
- Marker + CPU PyTorch installed in the venv

Activate the venv:

```bash
source /home/timnik/coding/Reviews/.venv/bin/activate
```

## Extract abstracts from papers (optional)

Extract abstracts from cleaned markdown papers into a consolidated file:

```bash
python extract_abstracts.py \
  --input-dir out_clean/papers \
  --output out_clean/abstracts.md
```

This script:

- Extracts abstract sections from papers

File: out_clean/reviews/Ismail et al. - 2023 - Microencapsulated phase change materials for enhanced thermal energy storage performance in construction mater(2)-annotated.md (part 3 of 3)
Contents lists available at [ScienceDirect](www.sciencedirect.com/science/journal/09500618)
aggregates (LWA) infused with PCM and protected with a fire-resistant coating was investigated [\[197\]](#page-26-0). The coating prevented the leakage of PCM into the concrete, thereby preventing flammable reactions between the PCM and oxygen. However, the coating was effective only up to 250 ◦C, beyond which it burned and could no longer provide the necessary protection to the concrete. This study highlights the importance of encapsulation techniques in delaying the flammability reaction of PCM and preventing early leakage.

Similarly, Kang et al. [\[198\]](#page-26-0) studied the flame-retardant performance of composites incorporated with capric acid, with or without halloysite nanotube PN component as a flame retardant in the methyl methacrylate shell. An additional layer of epoxy resin was applied to both MPCM to form a double coating. The results showed that the flame-retardant MPCM exhibited a 35.7% lower peak HRR, and 18.97% lower total heat release compared to MPCM without flame retardant. The flame retardant MPCM also demonstrated better thermal stability and lower temperature fluctuation in the composite.

The addition of flame retardants has shown to improve both the fire resistance and thermal performance of MPCM containing organic PCM in cementitious composites. However, it is important to note that many recent studies on MPCM in cementitious composites have not extensively discussed fire behavior. Further research on the thermal stability of MPCM in cementitious composites under fire conditions is necessary, as the leakage of PCM into the cementitious matrix in a fire hazard scenario may pose a serious threat.

### *6.2. Gypsum wall board incorporated with MPCM*

In the United States, gypsum wall board, commonly known as

plasterboard or drywall, is the predominant indoor building material. With approximately 30 billion square feet of this material used annually in domestic construction, it plays a vital role in the building industry. Gypsum board is favored for its numerous advantages, including fire resistance, widespread availability, affordability, ease of installation, sound attenuation properties, and non-toxic nature [\[199\].](#page-26-0) Given the significance of gypsum board in construction, it is important to evaluate the potential impact of incorporating MPCM into this material.

## *6.2.1. Mechanical properties*

Incorporating MPCM into gypsum wall board has been found to have a negative impact on the compressive and flexural strength of the material. Several studies in the literature have reported a reduction in strength with increasing amounts of MPCM, primarily attributing it to the incompatibility between the organic shell and the inorganic gypsum matrix. For instance, Zhang et al. [\[200\]](#page-26-0) conducted compressive strength tests on gypsum material incorporated with different percentages of MPCM. They observed a decrease in compressive strength of the board, ranging from 24.7% with 3 wt% MPCM to 56.1% with 20 wt% MPCM. Similar findings were reported by another study [\[201\],](#page-26-0) where the compressive and flexural strengths of gypsum composites decreased as the MPCM content increased. The reduction in strength was attributed to the water-repellent nature of the organic shell, resulting in weak interfacial bonding between the microcapsules and the gypsum matrix.

In another study investigating the mechanical performance of gypsum composites incorporated with MPCM [\[202\],](#page-26-0) two types of boards were prepared: one with MPCM partially replacing the aggregates and another where only MPCM was used without the aggregate. The researchers observed a reduction in compressive and flexural strengths of the boards as the amount of MPCM increased. However, the study did not provide a clear reason for this general reduction in strengths. Additionally, a study by Srinivasaraonaik et al. [\[203\]](#page-26-0) investigated the mechanical properties of gypsum board incorporated with PCM microencapsulated in a melanin formaldehyde shell. They found that the compressive and flexural strengths decreased as the mass percentage of MPCM increased. Incorporating 5% and 10% MPCM resulted in reductions in compressive strength of 24.2% and 47.9%, respectively, and reductions in flexural strength of 22% and 31%, respectively. In this case, the decrease in strength was attributed to the lower apparent density of the composite caused by the addition of MPCM.

It is worth noting that most of the studies in the literature on gypsum wall boards primarily focus on their thermal performance after incorporating MPCM, as plaster boards are often not load-bearing walls. However, considering the mechanical properties becomes crucial if the replacement content percentage is high. It is important to determine the optimum replacement level of MPCM to ensure that the final product complies with relevant standards, such as ASTM Specification C 1396. Further research and development are needed to explore methods to mitigate the reduction in mechanical strength caused by the incorporation of MPCM into gypsum board. Strategies such as improving the compatibility between MPCM and the gypsum matrix or optimizing the encapsulation techniques may help overcome this limitation. By finding a balance between thermal performance and mechanical strength, it may be possible to achieve gypsum board formulations that effectively incorporate MPCM while maintaining the required strength for structural integrity and meeting industry standards.

## *6.2.2. Thermal conductivity and heat capacity*

As mentioned previously, studies in the literature have primarily focused on the thermal enhancement of wallboards through the incorporation of MPCM. Both numerical simulations and experimental investigations have consistently demonstrated that the addition of MPCM to drywalls results in a reduction in thermal conductivity and a significant increase in heat capacity compared to conventional wallboards [\[91,117,204](#page-24-0)–206]. A recent study showed that the thermal conductivity of gypsum board with 10% MPCM reduced significantly, and this was

attributed to the polymeric material of the shell encapsulating the PCM [\[207\].](#page-26-0) Another reason stated in the literature for the reduced thermal conductivity of MPCM integrated wallboards is the PCM lower thermal conductivity [\[91\]](#page-24-0). Furthermore, the heat capacity of plaster boards with MPCM increases with the level of replacement until an optimum amount is reached, beyond which further replacements lead to a reduction in heat capacity [\[91,208\]](#page-24-0).

It is worth mentioning that the optimal amount of MPCM to be added to the wallboard matrix may vary in different research studies. This discrepancy could be attributed to variations in experimental conditions, properties of the PCM used, material properties of the microcapsules, characteristics of the wallboard, and the method of preparation of the MPCM-incorporated wallboards. Several recent studies have investigated the effects of MPCM on the thermal properties of wallboards, and their findings are summarized in [Table 11.](#page-20-0) These studies provide further evidence that the incorporation of MPCM enhances the thermal performance of wallboards, offering significant potential for improved thermal management in buildings.

# *6.2.3. Fire resistance*

Gypsum is primarily composed of water that has been chemically mixed, which significantly enhances its efficiency as a fire-resistant barrier. When gypsum drywall is burned, the water is gradually released as steam, which slows the transfer of heat. Using this gypsum, drywall that resists fire is created and referred to as Type X designed to meet fire performance requirements stated in the ASTM C1396 [\[216\].](#page-26-0) In a bid to enhance the thermal performance of ordinary drywalls, MPCM can be added to the wallboard matrix. However, the caveat is that study has shown that the addition of paraffin PCM can increase the flammability of wallboards compared to plain wallboards [\[217\].](#page-26-0) Microencapsulation can help contain the PCM and prevent it from permeating the porous structure of the drywall. Nevertheless, in the event of a fire, where temperatures can reach approximately 800 ◦C [\[218\]](#page-26-0), there is a possibility that the microcapsules may fail, leading to PCM leakage into the plaster board's porous structure and acting as fuel [\[219\]](#page-26-0).

The fire resistance of PCM plasterboards and regular plasterboards was thoroughly analyzed by Gnanachelvam et al. [\[220\]](#page-26-0). In this inquiry, wallboards were tested for their thermal properties and subjected to small-scale, routine fire tests. The findings of thermal property tests revealed that the mass loss of PCM-plasterboard, which is caused by dehydration and evaporation, is very high at 40% at high temperatures, as opposed to the mass loss of gypsum plasterboard, which is caused by dehydration at a rate of 23%. The PCM-fire plasterboard's resistance was decreased by the extra fuel load that the evaporating PCM discharged during the fire. They observed the fire side of the PCM-plasterboard and the gypsum plasterboard. The board surfaces following the tests are as shown in [Fig. 11](#page-20-0). The paper surface of the gypsum plasterboard was burned and turned light grey, while the PCM-plasterboard was burned and had gone black, like the texture of burned or charred wood. As shown in [Fig. 11](#page-20-0)(a), the plasterboard maintained its geometry without any spalling or cracking, but the PCM-plasterboard lost its integrity and developed significant cracking (b). Similarly, the fire performance of a commercially available PCM enhanced plasterboard was investigated [\[221\].](#page-26-0) They discovered that while the PCM plaster boards behave like charring solids and have the capacity to add a large amount of fuel to a compartment fire, they maintain their structural integrity throughout the flaming period. Additionally, they noticed that the orientation had little to no impact on the mass loss rate but increased the peak heat release rate by up to 25%.

To improve the fire resistance of MPCM, recent research has explored the incorporation of fire retardants along with PCM, leading to some promising results [\[196\].](#page-26-0) Most of the studies investigating the flammability of plaster boards enhanced with MPCM have utilized paraffins as the PCM. Paraffins are commonly used due to their commercial availability and reliable phase change properties. However, one significant drawback of paraffins is their flammability. It may be worthwhile to explore non-paraffin or inorganic PCM as alternatives in order to mitigate flammability risks. In a recent study, in order to reduce the flammability impact of paraffin PCM in wallboards, an extra layer of gypsum board was sandwiched in between two layers of PCM plasterboards [\[207\].](#page-26-0) This was found to enhance the fire resistance of the multi-layer board.

## **7. Future outlook**

Microencapsulation is a promising method to directly integrate PCM into construction materials for improved thermal energy efficiency. Research on how to optimally utilize this great technology will be highly demanding in the coming years; especially, with the unprecedented global interest of operational and embodied carbon reduction. The following are the possible future outlooks for MPCM technology:

- 1. Considering the cost advantage and non-flammability of inorganic PCM, future research will be on addressing its phase separation and supercooling issues. While adding nucleating agents to inorganic PCM can be an effective short-term solution, there is a risk of phase separation occurring after multiple thermal cycles, which can ultimately compromise the performance and reliability of the PCM.
- 2. Regions with wide temperature range, particularly where precise temperature control and frequent thermal cycling are required, can benefit from the double endothermic peaks of binary eutectic PCMs. The main advantage of having a tunable PCM can make TES application in buildings available year-round. Future experimental studies will focus on optimizing the design application needs for single or tunable peak in regions with wide temperature profiles.
- 3. To fully harness the thermo-mechanical advantage of inorganic shells over organic shells, the future outlook will focus on naturally existing micron size hollow materials such as cenospheres. The

complex procedures and cost of production of MPCM can be reduced using these materials and better mechanical performance of construction materials with MPCM can be achieved. More also, most of the studies in the literature with hybrid shells encapsulate organic PCM. Due to the cost effectiveness of inorganic PCM, further research will be on encapsulating inorganic PCM within hybrid shells This can create economical MPCM that may be widely used.

- 4. The optimal amount of MPCM to be added to mortar or concrete for enhanced frost resistance is a critical consideration. Future research will need to investigate the long-term freeze–thaw resistance of MPCM as freeze–thaw is a durability phenomenon that can impact the performance of MPCM in cementitious composite.
- 5. Further research on the thermal stability of MPCM in cementitious composites under fire conditions is necessary, as the leakage of PCM into the cementitious matrix in a fire hazard scenario may pose a serious threat. Additionally, Further studies should investigate the coating of microcapsules with fire retardants, aiming to enhance the fire resistance of MPCM without significantly affecting their thermal conductivity. By addressing these fire-related concerns and exploring alternative PCM options, it is possible to develop MPCM-enhanced wallboards that not only exhibit improved thermal performance but also maintain a high level of fire safety.
- 6. It is worth noting that most of the studies in the literature on gypsum wall boards primarily focus on their thermal performance after incorporating MPCM, as plaster boards are often not load-bearing walls. However, considering the mechanical properties becomes crucial if the replacement content percentage is high. Further research and development are needed to explore methods to mitigate the reduction in mechanical strength caused by the incorporation of MPCM into gypsum board. Strategies such as improving the compatibility between MPCM and the gypsum matrix or optimizing the encapsulation techniques may help overcome this limitation.
- 7. There is paucity of information in the literature on the carbon emission reduction potential of MPCM and the economic advantage of this technology in construction materials. Critical analysis of the aforementioned can attract huge audiences, policy makers, and relevant stakeholders to the significance of MPCM for TES in building materials.

# **8. Conclusions**

In this review, the potentials of microencapsulation as the preferable method of incorporation of PCM into building materials were critically evaluated. In this review study, general overview of PCM, encapsulation methods, shell material, thermal enhancement methods, and the influence of MPCM on mechanical and thermal properties of cementitious composites and wallboards as recorded in the literature were discussed and analyzed. The following conclusions can be drawn:

- 1. PCM can enhance building thermal management due to its ability to store/release heat in latent form. While most of the studies in the literature and commercially available PCM are paraffins produced from non-renewable petroleum resources, biobased PCM are safe for the environment and have a number of useful qualities, including high latent heats of fusion, little supercooling, robust thermal cycling, reasonable cost, and little volume change during phase transition. This PCM can be an alternative replacement for paraffins.
- 2. Generally, microencapsulation improves the thermal performance of PCM and prevent the leakage of melted PCM into construction material matrix. However, it also leads to reduction in enthalpy of PCM attributable to the low melting point of the microcapsules and/or small amount of core material within these shells. Most organic shells for PCM studied in the literature starts to degrade at temperature ≥ 200 ◦C and considering their flammability they can occlude large scale application MPCM in construction materials. Hybrid polymer shell materials on the other hand often times creates multiple

- exothermic peaks during crystallization. Agglomeration of inorganic shell materials are also observed in developed inorganic microcapsules which can prevent even distribution of MPCMs in construction materials.
- 3. Microcapsules made from polymer material exhibit low mechanical performance which are susceptible to collapse during mixing. Inorganic microcapsules exhibit better mechanical performance than organic microcapsules, but the shell materials of inorganic microcapsules may separate from the PCM during thermal cycling. Nonetheless, silica is the most widely used inorganic shell for PCM studied in the literature due to the compatibility and possible bonding between the silica and calcium hydrate during cement hydration, to form additional calcium silicate hydrate (C-S-H) gel. Inorganic shells compensate for the significant reduction in mechanical properties often observed in construction materials incorporated with MPCM. This advancement holds great potential for widespread application of MPCM in buildings, enabling improved thermal management and a reduction in operational carbon emissions.
- 4. Conductive nanomaterials are either added to the PCM or doped with the shell material to enhance the low thermal conductivity of PCM and/or microcapsules. In the literature, carbon nanotubes (CNTs) are frequently utilized as thermal conductivity enhancers for shell materials and PCM. This is because CNTs have excellent thermal conductivity and tensile strength and their nanoscale particle size make them easily blend with the PCM or shell material. Addition of these thermal enhancement nanoparticles into PCM lead to the reduction in latent heat of the PCM at higher wt.% incorporation level. Therefore, it is crucial to determine the optimum amount of these particles that will offer the best PCM thermal performance.
- 5. The incorporation of MPCM into cementitious composite have significant influence on their fresh properties. Workability of cementitious composite decrease with increasing amount of MPCM. The reasons as mentioned in the literature are the large surface area of the microcapsules, adsorption susceptibility of the shell material, morphology of the surface of the microcapsule, properties of the shell material, and leakage of the PCM into the matrix. There are conflicting reports in the literature regarding the effect of MPCM on cement hydration and the resulting heat of hydration. Some studies have shown that the inclusion of MPCM in cementitious composites delayed and reduced the heat of hydration, other studies reported that it has no significant effect on heat of hydration. However, the author observed that many studies reporting a delay in the hydration reaction due to the addition of MPCM into cementitious composites have observed leakage of PCM into the composite matrix. These studies have predominantly used polymeric shell materials for microcapsules, which have a higher likelihood of collapsing during mixing.
- 6. The shell material used for the microcapsules has a significant impact on the overall mechanical performance of cementitious composite. Mostly, the compressive and flexural strength of construction materials decrease with increasing amount of MPCM. However, this reduction is often higher when organic materials are used as microcapsules because of their relatively low mechanical property compared to the cementitious composite matrix or the sand they replaced.
- 7. Generally, the incorporation of MPCM in construction materials reduced their thermal conductivity. This is due to the low thermal conductivity of the PCM and/or the shell material compared to the construction material matrix or increase in air voids and reduction in density of the composite matrix due to the addition of microcapsules. To improve the thermal performance of the MPCMs, conductive nanoparticles are added either to the core material or the shell before incorporating them into the construction material. The main challenge with this approach is the reduction in latent heat storage of the MPCM. Attempt has also been made to significantly reduce the air voids in cementitious composite but the potential problem with this

- approach is with almost all the air voids eliminated, such construction materials may not be suitable for cold climate regions with freeze–thaw cycle. Another method to enhance heat transfer is to add the conductive nanomaterial directly into the construction material. However, this approach could cause significant reduction in compressive strength of the cementitious composite since the conductive materials have low mechanical strength compared to the cementitious matrix.
- 8. Most of the studies that investigated wallboards with MPCM used either paraffin as core material and/or polymer materials as microcapsule. However, one of the major limitations of paraffin/polymeric shell is flammability. This drawback can prevent the industrial application of such MPCM wallboards. Microencapsulation prevents the leakage of PCM into cementitious matrix, thereby delaying the flammable reactions between the PCM and oxygen The addition of flame retardants has shown to improve both the fire resistance and thermal performance of MPCM containing organic PCM in cementitious composites. However, it is important to note that many recent studies on MPCM in cementitious composites have not extensively discussed their fire behavior.
