Repository: timnik82/clean_marker_md

# Marker PDF -> Markdown (Text-Only) Workflow
This repo contains a small workflow for converting PDFs to Markdown with Marker
and then cleaning the output to remove tables, figures, math, and end-matter.

## Prereqs

- Python 3.10+
- Virtualenv already created at `./.venv`
- Marker + CPU PyTorch installed in the venv

Activate the venv:

```bash
source /home/timnik/coding/Reviews/.venv/bin/activate
```

## Extract abstracts from papers (optional)

Extract abstracts from cleaned markdown papers into a consolidated file:

```bash
python extract_abstracts.py \
  --input-dir out_clean/papers \
  --output out_clean/abstracts.md
```

This script:

- Extracts abstract sections from papers

File: out_clean/reviews/Kim et al. - 2023 - Recent Progress in PEG-Based Composite Phase Change Materials-annotated.md (part 3 of 3)
# **Polymer Reviews**
The largest issues with PEG-based PCMs for smart textile applications are the integration with fabric material and stability after repeated wash cycles.[\[114,](#page-45-0)[202](#page-50-0)] Spinning methods have been more popular than coating and lamination methods for fabricating thermoregulating smart textiles because the spinning route stably embeds the PCM capsules within the fibers, making them less visible and more resistant to high-stress machine washing.[[203](#page-51-0)] Comparing fabric without PCM (Figure 10c) to fabric with PCM (Figure 10d) shows how well-hidden PEG PCMs can be when integrated using spinning methods. Form-stable PEG-based composites must be used to resist leaking during hotwater washing.[[204](#page-51-0)] Because PEG is a water-soluble polymer,[\[205\]](#page-51-0) PEG must also be strongly encapsulated to prevent leaching into the laundry. Moreover, spinning methods have been developed to yield PEG-based PCM fibers without harmful and expensive organic solvents.[[206\]](#page-51-0) PEG PCMs doped with carbon materials or MXenes are also promising for textile applications that require high photothermal conversion efficiencies.[\[207\]](#page-51-0)

### 4.5. Solar TES

The benefit of solar-heated PEG PCMs has already been discussed for thermal regulation applications in buildings [\(Sec. 4.1](#page-31-0)), pavements [\(Sec. 4.2](#page-32-0)), and even textiles [\(Sec.](#page-33-0) [4.4](#page-33-0)). In this section, solar TES refers to systems designed to maximize solar thermal energy harvesting, similar to how solar panels are designed to maximize photoelectric energy harvesting. Solar TES implementations are often combined with HTFs to store and distribute heat. PEG is a promising PCM for solar TES, owing to its appropriate transition temperature range between 40–80 C and large latent heat.

For solar water heating, PEG PCMs can be placed under direct sunlight, similar to solar panels, but instead of converting solar irradiation into electrical energy, PCM-integrated solar thermal collectors convert the radiation into thermal energy (latent heat). PEG PCMs can also be integrated into the HTF that passes through the solar thermal collectors. In either implementation, the PEG PCMs allow heat to be continuously transferred passively into the solar heater system, even with cloud coverage.[[208](#page-51-0)]

However, the low thermal conductivity and photothermal conversion efficiency of PEG severely limit its viability in solar heating. Both issues have been simultaneously addressed in recent investigations by encapsulating PEG in thermally conductive host materials with high photothermal conversion efficiencies, such as various carbon materials [\(Sec. 3.2\)](#page-10-0),[[209\]](#page-51-0) MXenes ([Sec. 3.4](#page-23-0)),[[210](#page-51-0)] and other thermally conductive additives.[\[211](#page-51-0)–213] Because PEG is a water-soluble polymer,[[205\]](#page-51-0) it can be easily integrated into the HTF to increase the energy density of the HTF. However, this requires the PEG-based PCMs to be encapsulated with strong guest-host interactions to prevent leakage in aqueous environments.[\[82\]](#page-43-0) Recent work has also been done to use PEG-modified with thermally conductive nanofillers as an HTF.[[159](#page-48-0)]

An exciting method of achieving solar water heating while reducing dependence on direct solar heating is using solar panels as the solar thermal collector. Photovoltaic (PV) cells that can reach around 60–80 C in the summer need to be cooled since the most common silicon-based PV cells lose around 0.5% efficiency for every 1 C increase above 25 C.[\[214\]](#page-51-0) Because low MW PEG-based PCMs have a constant temperature of around 30–40 C during phase change, the PEG-based PCM can effectively maintain the temperature of PV cells. Sheik et al. achieved over 8% higher output and efficiency from standard silicon-based PV cells by implementing PEG-based composite PCMs.[\[214\]](#page-51-0) In another experiment, low MW PEG-600 with a phase change 23–26 C had a maximum of 18 C lower temperature than a conventional PV cell.[[215](#page-51-0)] However, the PEG PCM completely melted after 80 min and could not contribute to further cooling. Despite having a phase transition temperature within the optimal range for PV efficiency, lower MW PEG may not be as long-lasting as higher MW PEG, which has larger latent heat capacities and a slower melting rate.[\[216\]](#page-51-0)

# 4.6. Movable TES

Movable-thermal energy storage (M-TES), also known as off-site waste heat recovery, allows industrial waste heat to be recycled at distant locations. By repurposing waste heat, M-TES can lower CO2 emissions and enhance energy efficiency.[\[217\]](#page-52-0) Form-stable PCMs are especially promising for M-TES applications because they do not need external containers, have minimal volumetric change during energy charge/discharge, and have extremely high energy densities. Waste heat is usually transferred to the PCMs via HTFs, and the PCMs may either be in direct contact or indirect contact with the HTFs.[[218](#page-52-0)]

High MW PEG-based PCMs are excellent candidates for M-TES applications owing to their very high specific latent heat and low thermal conductivity, allowing large amounts of energy to be transferred for long durations without significant heat loss. Although low-grade industrial waste heat often has temperatures between 100–400 C, above the temperature range of PEG, the temperatures may be decreased by the HTF to prevent thermal degradation.[[219\]](#page-52-0) PEG-based composite PCMs may be easily optimized to maximize their thermal conductivity for faster heat transfer between the HTF and PCM instead of optimizing for long-distance travel. Higher thermal conductivity is more important for PEG-based PCMs heated indirectly by HTFs, as heat has to flow from the container holding the HTF to a separate container containing the PCMs.[\[218\]](#page-52-0) Indirect PCMs, on the other hand, must have excellent form-stability to allow the solidstate PCMs to be easily separated from the HTFs.[\[220\]](#page-52-0) Because HTFs are usually water or aqueous solutions, PEG should be encapsulated with hydrophobic shells to minimize leakage or modified with hydrophobic fillers to increase stability under aqueous conditions.

# 5. Future prospects and conclusion

PEG is a promising PCM due to its high latent heat and easily tunable phase change temperatures. To improve its low thermal conductivity and endow form-stability, PEG has been modified via doping and encapsulation with thermally conductive or porous materials, including polymers, porous carbon, graphene, CNTs, silica, LDHs, MXenes, MOFs, and metal foams. While PEG-based composite PCMs have been designed with high latent heat, thermal conductivity, photoconversion efficiency, and flame resistance, the thermal storage capacity, chemical stability, and mechanical strength must be improved.

- For thermally regulated buildings, it is necessary to develop novel methods of incorporating PEG-based PCMs directly into building materials like concrete and wood without significantly reducing structural integrity. Directly embedding PEG PCMs into construction materials will be cheaper than integrating a completely separate PCM system into construction using pipes or other indirect methods. Developing PEG-based PCMs with fire-resistant characteristics can also help reduce damage from fires.
- The mechanical strength of PEG-based PCMs embedded in pavements should be improved by optimizing PCM/pavement ratios and encapsulating PEG with high temperature-resistant materials. The thermal conductivity must be improved, and PEG leakage must be addressed to reduce thermal disease and increase the lifetime of pavements.
- PEG-based PCMs used to thermally regulate batteries must have higher thermal conductivities to spread and dissipate waste heat quickly without using fans. Moreover, PEG may be modified with anti-flammable characteristics to minimize the danger of thermal runaways. Multifunctional PEGs should also be investigated, as PEG can host various materials that endow electromagnetic shielding, electrical conductivity, etc.
- For thermally regulating textiles, there is a need for more facile, safe, environmentally friendly, and scaleable fabrication methods for embedding PEG into fibers. PEG-based PCMs must endure multiple wash cycles in high heat, requiring excellent form stability and mechanical strength, especially in aqueous environments.
- PEG-based composite PCMs are still limited in solar TES applications by their low thermal conductivity and photothermal energy conversion efficiencies. More

work should be done to increase the solar absorption of PEG and integrate thermally conductive fillers without significantly decreasing the high specific latent heat of PEG.

- M-TES systems with direct heat transfer between the HTF and PEG-based PCMs require the PCMs to be highly stable in the HTFs and easily separable from the HTFs. Hence, more development is needed in synthesizing form-stable PEGbased PCMs under aqueous conditions.
- Emerging PCM-integrated technologies such as smart drug delivery, nanosensors, and other electronics are also promising areas for further investigation.

In conclusion, PEG-based composite PCMs have been developed to have form stability, reduced leakage, enhanced thermal conductivity, and higher photothermal energy conversion efficiency, amongst other improvements. Encapsulating PEG with various polymers, especially cross-linked polymers, yields excellent form stability with minimal leakage due to strong intermolecular interactions and optimized pore sizes. The fabrication of PEG/polymer nanofibers via spinning methods was a common strategy for smart textiles. Carbon composites are promising due to their sustainable origin, abundance, low cost, and nontoxic byproducts. CNTs are highly conductive dopants that increase the photothermal conversion efficiency of PEG. Their facile functionalizability allows PEG/CNT composite PCMs to have finely tuned thermal properties. Graphene and its various derivatives have been primarily used as additives that can increase the thermal conductivity of PEG many times with less than 2 wt% loading. PEG can also be immobilized between the layers of graphene to reduce leakage. Biologically derived, hierarchically porous carbons are excellent candidates for entrapping PEG, owing to their interconnected pore structure, high surface area, and high thermal conductivity. PEG/silica composites have some of the highest PEG encapsulation efficiencies because of their highly porous structures. PEG/silica PCM's excellent thermal stability makes them suitable for thermally demanding applications like in pavements and movable TES. Other promising host and filler materials, including LDHs, MOFs, metal foams, metallic dopants, and MXenes, have shown good form stability and enhanced thermal conductivity but require further investigation.
