Repository: timnik82/clean_marker_md

# Marker PDF -> Markdown (Text-Only) Workflow
This repo contains a small workflow for converting PDFs to Markdown with Marker
and then cleaning the output to remove tables, figures, math, and end-matter.

## Prereqs

- Python 3.10+
- Virtualenv already created at `./.venv`
- Marker + CPU PyTorch installed in the venv

Activate the venv:

```bash
source /home/timnik/coding/Reviews/.venv/bin/activate
```

## Extract abstracts from papers (optional)

Extract abstracts from cleaned markdown papers into a consolidated file:

```bash
python extract_abstracts.py \
  --input-dir out_clean/papers \
  --output out_clean/abstracts.md
```

This script:

- Extracts abstract sections from papers

File: out_clean/reviews/Nandi et al. - 2025 - A comprehensive review on enhanced phase change materials (PCMs) for high-performance thermal energy storage progr-annotated.md (part 3 of 3)
# **A comprehensive review on enhanced phase change materials (PCMs) for high‑performance thermal energy storage: progress, challenges, and future perspectives**
Here, *h*ref is the sensible enthalpy of PCM at *T*ref.

In numerical simulations, both 2D and 3D models are employed to analyze PCMs, but 2D models are more frequently used by researchers. This preference for 2D models is largely due to their simplicity and reduced computational requirements compared to 3D models. 2D simulations are often sufficient for capturing the essential thermal behaviors and phase change characteristics of PCMs in many practical applications. They allow for quicker computations and easier implementation of boundary conditions and material properties. However, 3D models, while more complex and computationally demanding, provide a more detailed and accurate representation of PCM behavior, especially in scenarios involving intricate geometries or non-uniform boundary conditions. Notably, the difference between 2 and 3D models is typically less than 3%. Thus, 3D simulations are less commonly used primarily because of their higher computational cost and complexity. The 3D mathematical model is discussed in detail by Porto et al. [[234](#page-42-22)]. The predicted thermophysical properties of the samples, based on the nanoparticle mass fraction, are evaluated using the mixture relations [\[235](#page-42-23)[–239](#page-43-0)] summarized below

Density (9) (*𝜌*) *𝜌*nano - pcm = (1 − *𝜑*)*𝜌*pcm + *𝜑𝜌*nano - pcm

(10) Specific heat( *C*p ) *Cp*nano - pcm <sup>=</sup> (<sup>1</sup> <sup>−</sup> *<sup>𝜑</sup>*)(*𝜌C*p)*pcm* <sup>+</sup> *<sup>𝜑</sup>*(*𝜌C*p)nanoparticle *𝜌*nano - particles Thermal conductivity(*K*) *K*nano - pcm

<sup>=</sup> *<sup>K</sup>*pcm[( *K*nanoparticles + 2*K*pcm) − 2*𝜑* ( *K*pcm − *K*nanoparticles) ( *K*nanoparticles + 2*K*pcm) − *𝜑* ( *K*pcm − *K*nanoparticles) ]

Charging process:

*𝜂*charging = (15) ∫ . *Q*usedd*t* ∫ . *Q*suppliedd*t* <sup>=</sup> *<sup>Q</sup>*used *Q*supplied

Viscosity (12) (*𝜇*) *<sup>𝜇</sup>*nano - pcm <sup>=</sup> *<sup>𝜇</sup>*pcm (1 − *𝜑*)2.5

Discharging process:

Thermal expansion coefficient (*𝛽*) *𝛽*nano - pcm <sup>=</sup> (<sup>1</sup> <sup>−</sup> *<sup>𝜑</sup>*)(*𝜌𝛽*)pcm <sup>+</sup> *<sup>𝜑</sup>*(*𝜌𝛽*)nanoparticle *𝜌*nano - pcm

*<sup>𝜂</sup>*discharging <sup>=</sup> (16) <sup>∫</sup> . *Q*usedd*t* ∫ . *Q*storedd*t* <sup>=</sup> *<sup>Q</sup>*used *Q*stored

Overall process:

Latent heat (14) ( *L*H ) *<sup>L</sup>*nano - pcm <sup>=</sup> (<sup>1</sup> <sup>−</sup> *<sup>𝜑</sup>*)(*𝜌L*)pcm *𝜌*nano - pcm *𝜂*charging = (17) ∫ . *Q*usedd*t* ∫ . *Q*suppliedd*t* <sup>=</sup> *<sup>Q</sup>*used *Q*supplied

(11)

(13)

Energy transport performance is measured by the heat energy storage ratio, which compares the total stored energy in a thermal system to its maximum stored energy, and by the heat energy release factor.

Ratioheat storage <sup>=</sup> (18) <sup>∫</sup> . *Q*storedd*t* ∫ . *Q*maximumd*t* <sup>=</sup> *<sup>Q</sup>*stored *Q*maximum

The heat-release ratio is the ratio of the total energy released from a thermal system to its highest contained energy.

Ratioheat release <sup>=</sup> (19) <sup>∫</sup> . *Q*releasedd*t* ∫ . *Q*maximumd*t* <sup>=</sup> *<sup>Q</sup>*released *Q*maximum

During an energy analysis, only the quantity of energy delivered during charging and discharging can be determined, not the quality.

The following equations describe the heat transfer between the PCM zone and the fn.

*Q* = (20) *𝜆A*<sup>t</sup> *l*t Δ*t*

The following equation describes the coefcient of thermal performance *K*<sup>t</sup> of the PCM zone and fn zone.

*K*<sup>t</sup> = (21) *𝜆A*<sup>t</sup> *l*t

*K*t : Coefcient of thermal performance of the fned and PCM area.

*l*t : Maximum fn spacing, distance of thermal conduction between fn and PCM.

*λ*: PCM thermal conductivity.

*A*t : Area of contact between fn and PCM.

## **Future scope**

PCMs show great potential for use in LHTES systems. Various hybrid techniques, such as fns, geometry modifcation, metal foams, and nanoparticles, are being explored to improve their thermal behavior. Nanoparticle-based hybridization stands out as a particularly promising and straightforward method for enhancing LHTES efciency.

This review highlights advancements in enhancing PCM thermal behavior, particularly through nanoparticle incorporation for better heat transfer and energy storage. Nano-enhanced PCMs show promise for cyclic thermal energy storage, despite stability and viscosity issues. Future research should focus on addressing these challenges:

- (a) Investigating the optimal combination of thermal enhancement processes, such as extended surfaces (fns) combined with nanoparticles mixed with base PCM (NePCM), is crucial to addressing unresolved issues and ensuring long-term sustainability.
- (b) Optimizing nanoparticle properties and loadings enhances phase change efciency and heat storage, while preventing aggregation and sedimentation issues.
- (c) Research on NePCM-based thermal energy storage systems should be expanded to optimize performance under varying conditions. Additionally, further studies on how nanoparticle characteristics afect NePCM performance are crucial.
- (d) Numerical simulations are crucial for studying how nanoparticle characteristics afect melting and solidifcation. To accurately gauge system performance, factors like boundary conditions, TES geometries, thermal conductivity variations, and insertion size and shape must be incorporated in the models.
- (e) Evaluate the trade-ofs in NePCM systems, particularly how conduction-dominated heat transfer may reduce convective and latent heat transfer efciency.
- (f) Using nano-enhanced PCMs in thermal systems like electronics cooling, solar PV cooling, and space ventilation can help achieve ecological balance.
- (g) Selecting nanostructures requires careful consideration of factors like thermal conductivity, aspect ratio, interface contact area, and viscosity changes.
- (h) Implementing AI-based machine learning models to predict thermal properties and phase transition behavior more accurately [[240\]](#page-43-1). Developing data-driven optimization approaches to fne-tune PCM formulations for improved performance. Machine learning techniques should be combined with experimental and computational studies to accelerate NePCM material development.
- (i) Customizing enhanced PCMs to suit various applications, including thermal management in buildings, electronic cooling, and industrial waste heat recovery. Integrating PCM-based TES systems with renewable energy technologies such as solar and geothermal power. Conducting techno-economic assessments and life cycle analyses to determine the feasibility of largescale PCM deployment.
- (j) Exploring the potential of bio-derived nanomaterials such as cellulose nanofbers, chitosan, and lignin in NePCM development. Evaluating the biodegradability, recyclability, and environmental impact of PCM composites made from renewable sources [[241,](#page-43-2) [242](#page-43-3)]. Enhancing the thermal and mechanical properties of

PCMs using bio-based reinforcements to improve sustainability.

Investigating new designs for compact TES containers using NePCM and fns—including central or peripheral placement of the heat transfer fuid—may reveal new opportunities for improving TES efciency. This exploration and innovation will greatly boost the capabilities of hybrid TES units for sustainable energy storage.

Choosing the appropriate NePCM for a given application necessitates a thorough assessment of factors such as operating temperature, heat storage capacity, and long-term stability. The following guidelines provide a structured approach to identifying the best NePCM formulations based on specifc application needs.

- (a) Determining the required operating temperature range
  - *Low-temperature applications (0–100 °C)* Ideal for thermal management in buildings, food storage, and electronic cooling. Organic PCMs, such as parafn wax, are commonly used due to their high latent heat and chemical stability. To enhance thermal conductivity, carbon-based nanoparticles can be incorporated.
  - *Medium-temperature applications (100–300 °C)* Suitable for industrial waste heat recovery, solar thermal storage, and automotive systems. Salt hydrates and fatty acids, when combined with metal oxide nanoparticles, improve thermal performance and durability.
  - *High-temperature applications (>300 °C)* Essential for concentrated solar power (CSP) plants and hightemperature industrial processes. Inorganic PCMs like molten salts or metal alloys, doped with ceramic or metallic nanoparticles, ofer enhanced heat capacity and stability.
- (b) Enhancing heat energy storage efciency
  - *Maximizing latent heat storage* Selecting PCMs with a high phase transition enthalpy ensures greater energy storage capacity. Nanomaterials such as graphene, carbon nanotubes (CNTs), and metallic oxides are efective in improving thermal conductivity without signifcantly afecting latent heat.
  - *Optimizing nanoparticle concentration* Excessive nanoparticle loading can lead to aggregation, diminishing PCM effectiveness. Typically, an optimal range of 0.1–5 mass% is recommended to strike a balance between heat transfer enhancement and phase change efciency.

- *Utilizing composite structures* Encapsulation and porous support materials, such as metal foams or aerogels, help prevent leakage while further improving heat transfer characteristics.
- (c) Ensuring long-term stability and performance
  - *Thermal cycling durability* The selected NePCM should retain its phase change characteristics over multiple heating and cooling cycles. The inclusion of stabilizers or surfactants can mitigate phase separation and performance degradation.
  - *Chemical and structural integrity* Resistance to oxidation, minimal supercooling, and compatibility with containment materials are crucial for maintaining long-term reliability. Coatings with hybrid nanomaterials or encapsulated PCMs can enhance durability.
  - *Minimizing leakage risks* Shape-stabilized PCMs, incorporating polymer matrices, aerogels, or porous carbon supports, help prevent leakage, improving practical applicability.
- (d) Tailoring NePCMs to specifc applications
  - *Building and HVAC systems* Non-toxic, ecofriendly PCMs with moderate thermal conductivity and a phase transition temperature aligned with indoor conditions (20–35 °C).
  - *Renewable energy storage (Solar TES, CSP)* Hightemperature PCMs with superior thermal stability, often encapsulated to prevent degradation over time.
  - *Electronics Thermal Management* PCMs with high thermal conductivity and rapid heat dissipation, reinforced with graphene-based nanomaterials.
  - *Industrial waste heat recovery* Hybrid PCMs designed for broad temperature ranges with improved thermal conductivity to optimize heat absorption and discharge.

By carefully analyzing these factors, the most efcient and reliable NePCM formulation can be selected, ensuring optimal performance, longevity, and sustainability for specifc thermal energy storage applications.

## **Conclusions**

PCMs are crucial for boosting thermal energy storage (TES) system performance and advancing renewable energy storage. Particularly, nanoparticles possessing high thermal conductivity and low density are considered most efective.

Developing multifunctional nanocomposite PCMs balancing energy density and power is crucial. Exploring PCMs and nanoparticles together can enhance temperature control at a low cost. The key fndings from this review are summarized below.

## 1. Enhancing PCM performance:

- Nanoparticle inclusion speeds up melting/solidifcation, making nano-enhanced PCMs (NePCMs) great for thermal systems. They enhance phase transitions, boosting energy efciency.
- NePCMs signifcantly enhance the overall heat transfer and energy storage rates due to improved thermophysical properties imparted by nanoparticles.

## 2. Key observations:

- *Choice of PCM* Diferent types of PCMs are optimal for specifc temperature ranges and latent heat of fusion requirements. Salt-water eutectics, salt hydrates, and salts are preferred for low, medium, and high-temperature ranges, respectively.
- *Thermal enhancement techniques* Fins and nanoparticles in NePCM boost thermal efciency, striking a balance between performance and material consumption.
- *Power density improvement* NePCMs enhance the power density rate of TES units despite higher viscosity, as conduction heat transfer predominates, minimizing the impact of natural convection intensity.
- *Thermal conductivity* NePCMs exhibit superior thermal performance in TES and solar TES systems, with thermal conductivity infuenced by nanoparticle volume concentration.
- *Stability and uniformity* NePCM stability depends on PCM and nanoparticle selection, with surfactants aiding uniform nanoparticle dispersion.
- *Temperature infuence* Thermal conductivities typically increase nonlinearly with temperature due to increased nanoparticle mobility, though some cases may show conductivity reduction with temperature rise.
- *Particle concentration* While increasing particle volume percentage generally enhances thermal conductivity, excessive concentrations may lead to diminishing returns due to particle aggregation.
- *Molecular dynamics* Carbon-based nano-additives can be surface functionalized and doped to either counteract enthalpy decrease or boost thermal conductivity.

• *Recommended nanoparticles* Carbon-based nanoparticles (GnP and CNT) and metal oxides in NePCM due to their great properties and performance.

Thus, NePCMs ofer the potential to boost TES system efciency and sustainability. Ongoing research targets nanoparticle selection, dispersion, and performance enhancement across diverse applications.

**Acknowledgements** This work has been supported by the AICTE doctoral fellowship program (under ADF 2022-2023), SERB-SRG project fund (Grant No. SRG/2021/001388) of the Government of India, WBDST project fund (Grant No.: STBT-11012(16)/2/2023-ST SEC), respectively.
