Repository: timnik82/clean_marker_md

# Marker PDF -> Markdown (Text-Only) Workflow
This repo contains a small workflow for converting PDFs to Markdown with Marker
and then cleaning the output to remove tables, figures, math, and end-matter.

## Prereqs

- Python 3.10+
- Virtualenv already created at `./.venv`
- Marker + CPU PyTorch installed in the venv

Activate the venv:

```bash
source /home/timnik/coding/Reviews/.venv/bin/activate
```

## Extract abstracts from papers (optional)

Extract abstracts from cleaned markdown papers into a consolidated file:

```bash
python extract_abstracts.py \
  --input-dir out_clean/papers \
  --output out_clean/abstracts.md
```

This script:

- Extracts abstract sections from papers

File: out_clean/reviews/Ouaouja et al. - 2025 - Phase Change Materials for Cold Thermal Energy Storage applications A critical review of conventional materials-annotated.md (part 3 of 3)
Contents lists available at [ScienceDirect](www.sciencedirect.com/science/journal/2352152X)
Sugar alcohols, also known as polyols, are organic substances that can naturally be found in fruits and vegetables [\[230\]](#page-39-0). These materials are commonly used as sweeteners in food and pharmaceutical production. According to [[230](#page-39-0)], Gerd Hormansdorfer suggested that sugar alcohol be used as PCM for solar energy storage applications [[231](#page-39-0)]. These substances are known for their high melting point temperatures, which are between 18 ◦C (for glycerol) and 200 ◦C (for inositol). Furthermore, they are characterized by high latent heat values ranging between 159 J⋅g<sup>−</sup> <sup>1</sup> to 350 J⋅g<sup>−</sup> <sup>1</sup> [\[230,232](#page-39-0)]. However, research has shown that the polyols can decrease the melting temperature of a polyols-water mixture from 0 ◦C to − 114 ◦C [\[233](#page-39-0)], depending on the polyols concentration levels [[234,235\]](#page-39-0). [Fig.](#page-24-0) 29(a) gives an overview of the effect of different polyol concentrations on the water freezing temperature.

Uraji et al. [[234](#page-39-0)] have measured the freezing temperatures of different sugar solutions with different concentrations varying from 30 % to 60 %. The results showed that for sucrose, the freezing point decreased from − 2 ◦C at 30 % concentration to around − 13 ◦C at 60 % concentration. Corn syrup demonstrated a significant freezing point depression, with values ranging from − 6 ◦C at 30 % to − 23 ◦C at 60 %. More freezing temperatures for the rest of the solutions are summarized in [Table](#page-33-0) 4, [Appendix](#page-33-0) D. The study was focused solely on the analysis of freezing points and did not provide any information regarding the latent heat of the solutions.

Mulawarman et al. [\[236\]](#page-39-0) investigated the thermal properties of the water-glycerol solution and the potential of using it as PCM for lowtemperature applications. Glycerol (C3H8O3). The T-history analysis shows that glycerol acts as a nucleating agent and reduces supercooling in water. In addition, the results showed that 10 % and 20 % glycerol decreased the solution freezing point from 0 ◦C to − 5 ◦C and − 10 ◦C respectively.

Sorbitol aqueous solution was also investigated by Vikram [\[237\]](#page-39-0), in which thermal properties of deionized water with varying concentrations of sorbitol (0.5, 1, and 1.5 wt%) were examined using DSC. [Fig.](#page-24-0) 29 (b, c, d) displays the experimental results demonstrating that adding sorbitol barley changes the melting point (melting curve). On the other hand, it is noticeable from the exothermic curve (freezing curve) that the PCM exhibits a significant hysteresis effect, thereby expanding its melting temperature range. Furthermore, a careful examination of the freezing peak of the solution reveals a non-monotonic trend, wherein the former decreases upon decreasing concentrations of sorbitol content. The freezing occurs at temperatures of − 15.6 ◦C, − 16.1 ◦C, and − 18.1 ◦C for 0.5, 1.0, and 1.5 wt% of sorbitol, respectively. However, there was also a decrease in the latent heat by approximately 13 % (269.1 J⋅g<sup>−</sup> <sup>1</sup> ), 21 % (244.7 J⋅g<sup>−</sup> <sup>1</sup> ), and 23.6 % (236.2 J⋅g<sup>−</sup> <sup>1</sup> ).

The aforementioned studies have demonstrated that numerous biobased materials exhibit a wide phase change temperature range. These bio-based materials can grouped as follows: **Unsuitable bio-based materials**: such as animal fats and coconut oil, do not have appropriate melting temperatures for cold storage applications, particularly in building-related refrigeration systems. **Suitable bio-based materials**: materials such as corn oil, soy oil, and fatty acids have suitable phase change temperatures for cold storage, but their low latent heat limits their use. On the other hand, esters and α-tricaprin, have both appropriate phase change temperatures and high latent heat, making them promising candidates for CTES. **Eutectic bio-based materials**: combining bio-based materials with other substances like water, salt solution or beeswax can enhance both the phase change temperature and latent heat, resulting in improved thermal properties suitable for CTES applications. Water is a commonly used component in formulating bio-eutectic PCMs. Studies indicate that incorporating bio-based materials into water-based PCMs can enhance their PCT depending on the concentration of the bio-based additives. However, this improvement is accompanied by a reduction in latent heat capacity. As illustrated in Fig. 30, the latent heat of eutectic bio-based PCMs is generally lower than that of pure water. To address this challenge, further research is needed to optimize the composition of these bio-eutectic mixtures, aiming to minimize the loss in latent heat capacity while maintaining or improving the desired thermal properties.

## *3.6. Practical implementation of bio-based PCMs for CTES*

Bio-based PCMs have been extensively studied in building applications. However, their use in CTES applications remains underexplored. Therefore, the current literature on this specific topic is quite limited, with only a handful of preliminary studies available [\[227,238](#page-39-0)–240]. These studies primarily focus on the integration of bio-based PCMs into cooler boxes, with a specific emphasis on evaluating their potential to extend the shelf life of perishable food products.

Liu et al. [[239](#page-39-0)] investigated three distinct storage scenarios for strawberries to evaluate the effect of glycine‑potassium sorbate-water PCM (designated as 6-PCM5) and water-based PCM on the strawberries quality compared to the reference scenario (Without PCM). In each scenario, the strawberries were stored in a cooler box and exposed to the ambient temperature (15 ◦C) for 32 h. The results showed that the first scenario involved the use of 6-PCM5 – which exhibits a PCT of approximately − 5.78 ◦C – was capable of maintaining the temperature within the box between 0.45 ◦C and 3 ◦C for 22.83 h. This scenario resulted in a minimal weight loss rate of 0.74 % and a rotting rate of 7.69 %, indicating an optimal preservation of fruit quality. The second scenario used ice as the cooling medium, yielding a slightly higher average temperature compared to 6-PCM5. Consequently, this scenario exhibited a higher weight loss rate of 0.88 % and a rotting rate of 17.65 %. This highlighted the limitations of ice-based PCM in maintaining ideal storage conditions. The third scenario, exhibits significant deterioration in strawberries quality, with a weight loss rate of 36.8 % and a rotting rate of 58.14 % after the 32-h storage period.

Liu et al. [\[240](#page-39-0)] have also evaluated adding a glycine-expandedgraphite-water mixture (G:EG:W) on the quality of strawberries under room temperature (15 ◦C). The experimental results showed that after 21 h of storage, the weight loss rates of the strawberries were observed to be 5.92 %, 1.03 %, and 0.01 %, for the reference scenario (without PCM), the scenario using ice as PCM, and the scenario using G:EG:W PCM, respectively. The author also reported that the rotting rate when using G:EG:W PCM was 10.11 % and 65.76 % lower than ice and reference scenarios. Measuring 11.63 %, 21.74 %, and 87.5 %, respectively.

Nicolalde et al. [\[238\]](#page-39-0) evaluated the potential application of avocado seed oil as a PCM. The authors conducted numerical analyses to evaluate various PCM distribution configurations within an insulated container, comparing the thermal performance of four 75 mL packages against an alternative arrangement consisting of two 75 mL packages plus one 150 mL package. The results indicated that the configuration using four 75 mL packages exhibited superior performance. In assessing the impact of this bio-based PCM on food temperature regulation, the results revealed enhanced cold temperature preservation compared to the control condition. The data showed that the bio-based PCM maintained lower temperatures for longer durations, reaching 12 ◦C approximately 2 h after the control case. Furthermore, following an 8-storage period, the internal air temperature of the container incorporating the PCM was observed to be 6 ◦C lower than the container without PCM. These results suggest promising applications for bio-based PCMs in temperaturecontrolled storage systems.

The recent research on bio-based PCMs demonstrates promising potential for sustainable food preservation applications, particularly in extending the shelf life of perishable products. Although the number of studies investigating bio-based PCMs for CTES applications remains notably limited, and the implementation of these materials is still in its early stages, the reviewed studies highlight significant improvements in maintaining product quality, with notably reduced weight loss and rotting rates compared to without PCM cases. These findings not only support the feasibility of bio-based PCMs but also indicate their potential role in advancing sustainable cold chain solutions.

### *3.7. Life Cycle Assessment*

Life Cycle Assessment (LCA) is a widely recognized method for evaluating the environmental impact of materials and products across their entire lifecycle, from production to end-of-life, as shown in Fig. 31 [[241](#page-39-0)]. This methodology considers multiple factors such as human health, greenhouse gas emissions, energy consumption, etc. to assess a product's overall sustainability [\[144](#page-37-0)]. Applications of bio-based PCMs remain in the early stages for CTES. As a result, the environmental impacts of bio-based PCMs are challenging to evaluate due to the limited number of LCA studies available [[62\]](#page-35-0). Existing research predominantly focuses on the use of bio-based PCMs in building applications [\[62](#page-35-0),[144](#page-37-0)]. These studies demonstrate that incorporating PCMs in construction can offer more ecological benefits compared to conventional insulation materials [\[144\]](#page-37-0). However, the environmental footprint of PCMs varies significantly depending on their type.

For instance, Fabiani et al. [[242](#page-39-0)] reported that raw palm oil has a higher carbon footprint (2.772 kg CO2-eq) compared to paraffin (0.207 kg CO2-eq). Conversely, palm oil waste is more sustainable, with lower emissions (0.053 kg CO2-eq). Another study [\[243\]](#page-39-0) compared the environmental impact of used cooking oil-based PCMs (UCO-PCM) to commercial paraffin and found that UCO-PCM had a higher environmental impact. This was attributed to its lower latent heat, which requires larger quantities of UCO-PCM to achieve the same heat storage capacity as paraffin, consequently increasing encapsulation material requirements and overall environmental impact.

Noel ¨ et al. [\[244\]](#page-39-0) highlighted potential reductions of GHG emissions of dodecanoic fatty acid derived from palm oil for use in a domestic solar water heater. The study concluded that bio-based PCMs are a viable energy-saving solution, with a payback period of less than two years, and a potential greenhouse gas emission reduction of approximately 1600 kg CO2 annually for a typical American home. However, environmental considerations must account for associated challenges like potential deforestation in palm oil production.

A comparative study by Menoufi et al. [\[245\]](#page-39-0) evaluated the environmental impact of esters as PCMs compared to paraffin and hydrated salts. The analysis included scenarios using polyurethane foam alone, foam combined with PCM, and a reference case without PCM or foam. The results showed that adding polyurethane foam increased the environmental impact by 20 %. Incorporating PCMs into the foam led to environmental score increases of 6.1 %, 7.7 %, and 18.5 % for esters, hydrated salts, and paraffin, respectively. However, using esters and hydrated salts resulted in 10.5 % and 9.1 % lower impacts, respectively, compared to paraffin.

These studies emphasize the need for more comprehensive LCA studies particularly exploring bio-based PCM applications for CTES applications, to better understand their environmental trade-offs and optimize their sustainability.

### **4. Conclusion**

The integration of conventional PCMs in refrigeration systems has proven to be a promising approach to improving energy efficiency and environmental sustainability. This review has demonstrated that PCMs can be effectively incorporated into various refrigeration applications, ranging from domestic refrigerators to industrial cold storage facilities, through two main strategies: thermal insulation and cold energy storage systems. As a thermal insulation method, PCMs effectively reduce heat transfer through system walls, thereby decreasing the energy consumption required to maintain desired temperatures. The cold energy storage approach uses PCMs to store excess cooling capacity for later use, offering benefits during compressor off-cycles, door openings, defrosting, or power outages. Moreover, this method enables innovative energy management strategies, such as storing cold energy during lowcost electricity periods and utilizing alternative energy sources like photovoltaic power for PCM charging. The effectiveness of PCM integration critically depends on material selection, placement, and orientation. For example, placing PCMs near evaporator fans facilitates natural convection and promotes more uniform temperature distribution. Conversely, improper positioning can negatively impact air circulation and overall system efficiency.

Bio-based PCMs, derived from renewable plant and animal sources, have gained significant attention as eco-friendly and cost-effective alternatives to petroleum-based options. These materials offer a wide range of phase change temperatures, from temperatures suitable for building applications to low/subzero temperatures appropriate for CTES. However, some biomaterials are characterized by low latent heat capacity, which constrains their use. To address this challenge, researchers have investigated bio-eutectic compounds, which combine bio-based materials with supplementary substances, including water, salt solutions, or beeswax. These hybrid systems effectively enhance both phase change temperature and latent heat capacity, thereby optimizing PCM performance for CTES applications. Preliminary studies on bio-based PCM applications have demonstrated their capacity to provide sustained cold energy and maintain stable air temperatures, suggesting potential benefits for preserving product quality during storage, particularly for temperature-sensitive perishable goods.

While the current review highlights the promising thermal characteristics of bio-based materials for CTES, several critical research directions merit further investigation to advance the field:

– Performance evaluation of bio-based PCMs: future research should comprehensively assess the potential of bio-based PCMs in CTES. Beyond current applications in cooler boxes and product preservation, systematic studies are needed to evaluate their impact on energy consumption and overall system performance. Comparative analyses with conventional refrigeration technologies would provide valuable insights into the practical viability of these sustainable alternatives.

- Optimization of thermal properties: continued optimization of thermal characteristics remains crucial. Researchers should concentrate on improving key parameters such as melting temperature, latent heat capacity, and thermal conductivity. These enhancements are essential to meet the specific and demanding requirements for CTES applications.
- Advanced encapsulation techniques: research should explore innovative encapsulation methods, such as microencapsulation and nanoencapsulation. These methods can potentially improve heat transfer capabilities and thermal conductivity, thereby addressing the current performance limitations of bio-based PCMs.
- Eutectic/hybrid material: investigating eutectic/hybrid mixtures of bio-based PCMs is another point that needs to be explored. This also could overcome the limitations associated with low latent heat capacity while optimizing their phase change characteristics.
- Sustainability assessment: a comprehensive lifecycle analysis is important to fully understand the environmental impacts of biobased PCMs. Future studies should conduct rigorous evaluations of the ecological footprint throughout the production, utilization, and disposal phases. This research will provide critical insights into the sustainability advantages of bio-based alternatives compared to conventional PCMs.

Addressing these areas, the development and adoption of bio-based PCMs can significantly contribute to a sustainable, high-performance, and cost-effective solution to advance the field of cold thermal energy storage.
