Repository: timnik82/clean_marker_md

# Marker PDF -> Markdown (Text-Only) Workflow
This repo contains a small workflow for converting PDFs to Markdown with Marker
and then cleaning the output to remove tables, figures, math, and end-matter.

## Prereqs

- Python 3.10+
- Virtualenv already created at `./.venv`
- Marker + CPU PyTorch installed in the venv

Activate the venv:

```bash
source /home/timnik/coding/Reviews/.venv/bin/activate
```

## Extract abstracts from papers (optional)

Extract abstracts from cleaned markdown papers into a consolidated file:

```bash
python extract_abstracts.py \
  --input-dir out_clean/papers \
  --output out_clean/abstracts.md
```

This script:

- Extracts abstract sections from papers

File: out_clean/reviews/Zhu et al. - 2024 - Recent advances in graphene-based phase change composites for thermal energy storage and management-annotated.md (part 3 of 3)
Contents lists available at [ScienceDirect](www.sciencedirect.com/science/journal/25899651)
Wang et al. designed a phase change system to achieve efficient heat storage and controllable heat release for Li-ion batteries [\[163\]](#page-22-36). To improve the thermal properties of the PCM calcium chloride hexahydrate, the use of MOF-derived carbon (MOF-C)/GO hybrid aerogel was proposed as a filler for the PCM to make a PCC. The synergistic effect between MOF-C and GO, combining their high specific surface area and surface-active sites to interact with the PCM, could enhance the PCM loading content and reduce PCM leakage, while the formation of a hybrid aerogel 3D network improved the thermal conductivity of the PCC. By gradually varying the added content of strontium chloride hexahydrate (a nucleating agent) along the thickness of the hybrid aerogel network to effectively form a multi-layered PCM having a different nucleating agent content in each layer, a cascade phase change mechanism could be achieved due to the creation of a gradient of multiple freezing points across the aerogel network, which helps to retard the release of heat from the battery. In this way, the discharge capacity of the battery was successfully enhanced under a cold environment, and the warming time of the battery was prolonged when compared with a single-layer PCM with only one freezing point. With the cascade hybrid MOF-C/GO PCC, a remarkable heat regulation performance was realized, which included a high latent heat (140 J/g), increased thermal conductivity (1.36 W/(m⋅K)), shape stability (at 10 C above the melting point), and durability after 100 times of thermal cycling. A battery test conducted to compare the performance of a single-layer PCM and a two-layer PCM (two freezing points) revealed that with an additional freezing point, the heat-releasing time of the latter was extended by 200%, its discharge capacity increased by 50%, and the low-temperature resistance of the battery was reduced.

Using the structure of spider webs as an inspiration, Lin et al. fabricated PCCs containing a graphene skeleton (GS) with a 3D spider web (sw)-like structure in a PCM of PW [\[164\]](#page-22-37). Using a combination of methods such as hydrothermal treatment, radial freeze-casting, and vacuum impregnation, the sw-GS/PW PCC exhibited good thermal stability and shape stability due to the rigid structure of the graphene skeleton. Even with a low GO content of 2.25 vol%, high cross-plane and in-plane thermal conductivities of 2.58 and 1.78 W/(m⋅K) were reported, corresponding to enhancements of ~1260% and ~840%, respectively. A thermal management application study was conducted whereby the sw-GS/PW PCC was wrapped around a battery. The PCC contributed to significantly reducing the temperature rise during the continuous operation of the battery. Similarly, Goli et al. used single-layer graphene and few-layer graphene and mixed them with PW to investigate their thermal performance with Li-ion batteries [[165](#page-22-38)]. The thermal conductivity of the hybrid PCM increased by more than two orders of magnitude whereas the latent heat storage capability remained unchanged. Simulation studies also revealed that the temperature rise inside the battery pack could be significantly reduced and the temperature profile was more uniform as well.

# 5.4. Other applications

Besides the aforementioned applications of graphene-based PCCs, several different types of applications of these materials have been investigated as well. With the goal of fabricating highly heat-dissipating textiles for cool clothing, Ruiz-Calleja et al. investigated the differences in the thermal behavior of a cellulosic fabric by applying coating pastes containing PCM only, containing graphene only, as well as containing a combination of these two materials [\[166\]](#page-22-39). Both graphene-only and PCM-only coatings exhibited similar behavior when dissipating heat, due to the excellent thermal conductivity of graphene and the PCM's ability to store latent heat. By combining both materials in the same coating, the synergy between the two materials achieved a higher dissipation of thermal energy during the heating process, and the incorporation of graphene also enhanced the heat storage capacity of the PCM. In light of this finding, further studies on other textile substrates such as those made with hollow fibers for better thermal properties tunability or using different methods of incorporating these PCC materials into textiles could be carried out as well.

Lin et al. fabricated thermally induced flexible wood via the impregnation of delignified wood (DW) with a PCC of modified PEG and graphene [[167](#page-23-0)]. By removing lignin, the DW had a more porous structure compared to pure wood which facilitated the PCC impregnation process. In addition, the formation of multi-channeled and crumpled cell structures with numerous cracks in DW led to an elastic and more flexible structure. The PCCs with added graphene showed good thermal stability and high latent heat while the DW impregnated with the PCC with 3 wt% graphene (TESWG3) increased the thermal conductivity by about 414% compared to pure DW without PCC. A flexibility test revealed the unique shape memory ability of TESWG3 which was soft and flexible when heated to 35 C and it became stiff when cooled to 20 C. This was attributed partially to the increase in hydrogen bonding between the cellulose chains which improved the compressive and tensile strength of DW, and partially to the intrinsic flexibility of the PCC material in TESWG3. Potential applications for the PCC-impregnated DW are in furniture or flooring that could contribute to temperature regulation in buildings.

Cold chain transportation is essential for the transportation of temperature-sensitive items such as fresh produce and vaccines. It requires a large amount of energy that primarily comes from the vapor compression refrigeration cycle supplied by diesel engines to keep the products cool. To improve energy efficiency and reduce emissions, PCMs can be integrated into conventional refrigeration technologies. Nie et al. investigated the performance of a portable box for cold chain distribution by incorporating a PCC of paraffin PCM, graphene, and fumed silica into it [[168](#page-23-1)]. To address the issue of leakage of the PCM, fumed silica was added to aid in the charging and discharging process of the PCM by improving the nucleation process. The PCC displayed good chemical stability and thermal reliability while a loading of 4 wt% silica was sufficient to prevent PCM leakage. It was proposed that the interaction between the silica and paraffin particles was strengthened during the impregnation process and the resulting compact colloidal-like structure of the PCC prevented the phase segregation and leakage when the PCM is in the liquid state. The incorporation of 1 wt% graphene significantly increased the thermal conductivity of the composite by 55.4% as well. More importantly, a temperature within the range of 2–<sup>8</sup> C could be maintained in the modified portable cool box for up to 11.5 h, with improvements in the overall energy and charging efficiencies by 12.58% and 6.09%, respectively, compared to an unmodified cool box.

To manage the heat produced by electronic components, PCMs and heat pipes can be added to enhance the cooling efficiency. Heat pipes aid in heat dissipation while PCMs help to reduce the temperature of the heat sink. To further increase the efficiency of heat sinks, Ali utilized a heat pipe, along with PW as a PCM and GO nanoparticle fillers to be mixed with the PCM [\[169\]](#page-23-2). The performance of the developed PCC with the heat pipe was studied using different heating loads (1 kW/m2 , 1.5 kW/m2 , and 2.5 kW/m2 ). At lower heating loads of 1 kW/m2 and 1.5 kW/m2 , the heat sinks modified with the PW/GO PCC and heat pipe showed temperature reduction of up to 34.06% and 36.45%, respectively for each heating load. At a higher heating load of 2.5 K kW/m2 , a temperature reduction of 37.54% was observed with the PW/GO PCC and heat pipe, while the heat sink aided with PW, heat pipe, and a fan had a better temperature reduction of 42.81%. The better cooling efficiency by the fan than the GO nanoparticles is due to the settling of the GO nanoparticles within the PW, causing agglomeration and thus the overall thermal conductivity was not improved to a large extent.

In summary, we have covered some of the more popular applications and some more unconventional ones that could benefit from graphenebased PCCs for thermal energy management and storage. PCCs play an important role especially in the broad domains of energy sustainability, where they are greatly desired for applications in solar energy, building materials and batteries. Other applications where thermal storage and management can be used include cold chain logistics and high power electronic devices and more which are not mentioned here. The diversity of applications where PCCs can be applied highlights the importance of continuous innovation in heat storage and regulation technology. Based on ongoing research trends and the promising characteristics of graphene-based PCCs, they can potentially be applied in a wider range of applications. For example, they could be employed in grid-scale energy storage applications to better integrate renewable energy and enhance energy efficiency in the power grid. Applications in high-performance computing systems and data centers to address thermal management challenges and reduce cooling costs could be a possibility too. Nevertheless, collaborative research and sustained efforts are required to overcome any economic, technical, and scalability issues if such practical applications were to come to fruition.

# 6. Concluding remarks

The present article provides an overview of the latest advancements in the implementation of graphene-based PCCs in TES applications. There exist several methodologies for the preparation of graphene-based polymer composite materials, including but not limited to melt mixing, vacuum filtration, ultrasonication, in-situ synthesis, electrospinning, solution casting, and layer-by-layer assembly. The fabrication of graphenebased PCCs with desired properties can be achieved through the utilization of these methods either individually or in conjunction with others. The principal benefit of graphene and its derivatives lies in their elevated thermal conductivity, which imparts to PCMs a swifter and more effective mode of heat transfer. Consequently, these composite materials exhibit favorable characteristics for a diverse array of thermal management applications, including but not limited to building infrastructure, energy storage technology, and electronic devices. Incorporating graphene and its derivatives into PCMs has been found to enhance their mechanical properties, including flexibility and strength in a synergistic manner. This, in turn, leads to the PCM's increased durability and reduced susceptibility to damage or leakage. The phase change enthalpy is the main characteristic of PCM systems and yet little/no in-depth comparative study has been carried out to investigate the interactions between PCMs and graphene-based nanostructures. As such, more research studies in this area is essential for the development of better graphene-based PCCs.

Despite their many advantages, graphene and its derivatives have several limitations and challenges that need to be addressed. The cost of producing high-quality graphene is still relatively high compared to other materials due to its energy-intensive and complex synthesis processes. Additionally, scalability poses a challenge for graphene production. Graphene and its derivatives tend to form agglomerates which can limit their performance and they are susceptible to degradation and oxidation under certain environmental conditions. Furthermore, research has indicated potential toxicity issues associated with the utilization of specific graphene derivatives, including GO, thereby restricting its application in certain contexts. Therefore, the future outlook of graphene-based PCCs will depend on the aforementioned issues such as cost reductions and scalability, in addition to the optimization of the performance of these materials and the advancement in manufacturing techniques.

Still, based on their enhanced thermal performance, graphene-based PCCs are distinctly attractive over conventional PCMs, indicating a promising outlook for their application. Moreover, there exists a possibility for these systems to exhibit eco-friendliness by utilizing sustainable and biodegradable PCMs like fatty acids, in lieu of their petroleum-based counterparts. Despite being in the nascent stages of development, graphene-based PCCs have exhibited considerable potential in diverse applications, as evidenced by the research efforts as discussed in this review. Further investigations and advancements in this domain to tackle the existing obstacles and constraints may potentially culminate in the commercialization of graphene-based PCCs in the imminent future.
