Repository: timnik82/clean_marker_md

# Marker PDF -> Markdown (Text-Only) Workflow
This repo contains a small workflow for converting PDFs to Markdown with Marker
and then cleaning the output to remove tables, figures, math, and end-matter.

## Prereqs

- Python 3.10+
- Virtualenv already created at `./.venv`
- Marker + CPU PyTorch installed in the venv

Activate the venv:

```bash
source /home/timnik/coding/Reviews/.venv/bin/activate
```

## Extract abstracts from papers (optional)

Extract abstracts from cleaned markdown papers into a consolidated file:

```bash
python extract_abstracts.py \
  --input-dir out_clean/papers \
  --output out_clean/abstracts.md
```

This script:

- Extracts abstract sections from papers

File: out_clean/reviews/Kalidasan et al. - 2023 - Nano additive enhanced salt hydrate phase change materials for thermal energy storage-annotated.md (part 4 of 4)
INTERNATIONAL MATERIALS REVIEWS 2023, VOL. 68, NO. 2, 140–183 https://doi.org/10.1080/09506608.2022.2053774
Owing to the fact of inexhaustible and eco-friendly nature of solar power, they are considered to be the most abundantly available renewable energy; however, challenges due to climate, weather and cyclic day and night, uninterrupted functioning of solar appliances are a research hotspot. Solar thermal systems integrated with PCM provide a facility to store thermal energy. Thermal energy stored using salt hydrate PCM during the day time in the presence of sunlight can be utilized during late night or in the absence of solar power without further dependence on electrical energy produced by conventional fossil fuels for heating application [\[200](#page-43-14)]. Extended usage of the solar thermal system during the intermittent period of solar energy by salt hydrate PCM reduces the usage of fossil fuels which, on the contrary, reduces environmental pollution [[5\]](#page-37-4). Application of PCM with the solar thermal system is considered to be a reliable technique to provide the continuous power supply. PCM are very attractively incorporated with a solar thermal system of all operating temperature ranges. The selection of PCM depends on its melting point and latent heat. Micro and nano additive PCM are becoming a significant part in solar thermal appliances. These include the application of salt hydrate with solar domestic and solar industrial systems, which is discussed in this section.

Varol et al. [[201](#page-43-15)] incorporated Na2CO3·10H2O as PCM on solar flat plate collectors and performed both experimental and numerical investigation on its performance. Results ensured enhanced performance of solar water heated with salt hydrate PCM compared to the conventional flat plate collector. Using CaCl2- ·6H2O and Mg(NO3)2·6H2O as PCM experimental comparative analyses on the performance of solar concentric parabolic cooker were studied [[202\]](#page-43-16). A new design was made with the cooker receiver with 25 PCM tubes to fill salt hydrate. Novel research focused on solar thermal power generation with thermal energy storage for the temperature range of 120– 300°C was carried out by Tamme et al. [\[203](#page-43-17)]. Alkali metal nitrate and its mixtures are tested for its thermal performance with the expanded graphite in three different design enclosures (encapsulated metal tubes, expanded graphite heat exchanger tubes, graphite foiled heat exchanger tubes). Using eutectic salt hydrate mixture of NaNO3 and KNO3 in the annular space of the receiver tube of solar parabolic trough collector (PTC), experimental analyses were carried out [\[204](#page-43-18)]. The salt hydrate PCM provide supplementary thermal energy from the PCM materials at the absence of solar radiation. It was observed that the temperature and working fluid and thermal efficiency of solar PTC improved with integrating thermal batteries. From numerous literature searches, it is very clear that integration of the solar thermal system with organic PCM has covered about 90% of the solar domestic systems and eutectic PCM have covered 80% of the industrial system like solar parabolic and solar dish power plants. Solar thermal system requires salt hydrate that is high stable for a minimum of 1000 number of thermal cycle for better operation, hence research on nano additive doped salt hydrate with stability for high number of thermal cycle are highly impactful.

Though the use of solar thermal system enhances environmental protection, the use of PCM with the solar thermal system is not often economically feasible, especially when it comes to the integration of nanoparticle dispersed PCM. The above issues are due to the high price of PCM and nanoparticles. The higher cost of PCM will continue to exist until largescale markets are developed for the preparation of PCM and for hybridization of nanoparticle with PCM on a large scale. In addition to the above, government subsidy could be another effective way to reduce the cost of PCM and its additives for improving TES. Plenty of research work on PCM integrated solar thermal system are carried out, never the less there is still a lack of research work discussing on the economic analysis of nanoparticle dispersed inorganic salt hydrate for the solar thermal system.

In this section, the authors have discussed on the advanced application of nano additive-enhanced salt hydrate PCMs in the field of building heating and cooling, novel textile materials, electronic gadgets, battery thermal management and solar thermal systems. From the above analysis, it has been observed that for thermal management of buildings, the quantity of salt hydrate required is of high due to large volume of space cooling and thus, any salt hydrate PCM with higher latent heat, within melting point temperature range of 28–35°C are highly preferable. Low-cost nano additives that provide better thermal stability and lower degree of super cooling are highly recommended. On an average, the number of thermal cycles that would take place in building units is expected to be 2 cycles per day, hence any salt hydrate with better thermal stability for 1800 cycles is expected to provide better performance for almost 3 years. Whereas salt hydrate PCMs in textile materials need high resistance to solubility, and they are expected not to react with sweat. The need for thermal stability for the nano enhanced salt hydrate PCMs can be rather lower since people use numerous cloths, and the same cloth is expected to be used repeatedly only in rare cases. For electronic application, salt hydrate must not cause corrosion as they would be subjected to direct contact with metal products, the thermal conductivity of the composite PCM used for electronic gadgets are expected to higher, to ensure better cooling of the gadgets. Similarly, BTMS units are one, which are widely explored in recent days, salt hydrates are yet to be explored as for major BTMS units, paraffin and organic PCM are highly preferred due to their well-developed technique. The last application discussed is the solar thermal systems, which make use of medium and higher temperature salt hydrate PCM, as they contribute towards thermal energy storage. Higher the thermal stability nature of nano composite salt hydrate PCM, higher is the application with solar thermal systems.

## Conclusions and future challenges

## Conclusions

Nano additive-based salt hydrates can effectively prevail over the drawback of thermal conductivity, supercooling and phase separation of conventional PCMs, which makes them highly capable for TES applications. The significance of salt hydrates has attracted numerous researches in the recent decade. In this review article, the authors specifically summarized the advances in nano doped salt hydrate, thermal performance and their smart applications. Following are the conclusions and authors' comments on nano additives dispersed salt hydrate PCMs;

- . Regarding doping of nano additive into salt hydrate, mainly three materials are considered (a) metal additive which exists in the form of powder and metal foams; (b) carbon additive which is classified based on their dimension as 0D, 1D, 2D and 3D under which fullerene, CNT/CNF, graphene and graphite nano additives are used; (c) polymer additives. Metal nano composite in the form of metal foam reveals a dominant role in improving the heat conduction rate as well it weakens the super cooling effects of salt hydrate. Graphene, due to its higher thermal conductivity and surface area, makes a notable impact on doping with PCM. Carbon additives are the major nano additives that are doped with most of the salt hydrate PCMs achieving enhanced thermal properties. However, the lack of studies on the hydrophilia nature of multi-dimensional carbon additives with salt hydrate PCMs are not scientifically discussed by various authors.
- . Numerous hybridization techniques exist for the inclusion of metal, polymer and carbon-based nano additives into salt hydrate; however, the highly adoptable technique for dispersion of additive into salt hydrate PCMs are; (a) melt and direct mixing; (b) vacuum impregnation method; (c) direct mixing followed by ultrasonication and magnetic stirring. For preparing solid pills, the sintering process is mostly followed by researchers. All the research works carried out so far in regard to characterization and enhancement of thermophysical properties are only for lab-scale application, and there is a variation in supercooling value as reported by different authors with respect to different binding agents and additives.
- . Very limited research on the influence of morphological structure, size of nano additive, the concentration of nano additive on the thermophysical characteristic of salt hydrate have been performed.
- . Thermal conductivity of salt hydrate PCMs was observed to increase by almost 2000% on the dispersion of EG, however, research work by certain authors shows a decrease in thermal conductivity of salt hydrate PCMs with a dispersion of EP. Similarly, latent heat of salt hydrate PCMs dropped by a maximum of 54%, however, majority of nano additives reduced the enthalpy change by 10–20% which was under permissible value. Variation in melting point of salt hydrates were between −20% and +20%. Complete suppression of supercooling

effect was observed with the inclusion of α-Fe2O3 with SAT, but there is a lack of work with the same metal additive doped with other salt hydrates to study the supercooling effect. But supercooling effect increased by 600% on the dispersion of nano-Cu with salt hydrate PCM as they are nonnucleating agents. Most of the studies highlighting the reduction of supercooling in salt hydrate with nucleating agents have limited their testing with less than 50 numbers of thermal cycles, ensuring a lag in the reliability of nucleating agents for longterm application. In addition, the crystal structures are yet to explore in detail.

. An application point of view, nano-salt hydrate PCM is widely used in building heating and cooling application due to the low cost of salt hydrate. Owing to the corrosive nature of salt hydrate, they are yet to be explored with electronic gadgets. Every research work is initiated to transfer the demerits in every theory and application into merits. One such drawback of salt hydrate PCM is the degree of supercooling. Heat storage and release of PCMs are always temperature-dependent. On the contrary, utilization of supercooling effect of salt hydrate PCMs for enhanced thermal management of electrical battery are an outstanding research work which operated by a trigger mechanism to initiate the heat release and storage as per the need.

## Future challenges

Despite several advanced research progress in the synthesis and development of nano additive salt hydrate PCMs, quite a few aspects of future research are highly recommended to pursue the betterment of the research community as given below;

- . Current researches are mainly focused on integrating nano additive with salt hydrate PCM in a laboratory scale and performing characterization testing of their thermal property. However, nano additives PCM are used in building materials for thermal comfort of human beings. In addition, many real-time experimental application-oriented research works are to be carried out to propel the commercialization of salt hydrate PCMs.
- . On the emerging hybridization techniques, nano additives are doped with salt hydrate using techniques like impregnation, direct mixing and ultrasonication. But no hybridization techniques or methods have been reported yet on doping of nano additives with PCM for large-scale application. The major problems associated with such hybridization techniques are (a) non-uniform distribution of additives over PCM; (b) possibility of

- hydrate to get evaporated at atmospheric condition; (c) highly feasible for corrosion reaction due to the atmospheric oxygen content. Considering the above-mentioned factors lab-scale hybridization techniques need to be explored. As per the analysis and literature review, the authors suggest that a direct mixing technique with a stirring process is preferable for large-scale applications. Alongside with fast-growing graphene industries worldwide, salt hydrate PCM with graphene additive is expected to make a remarkable contribution.
- . Though GO nano sheets make a remarkable contribution towards enhancing the thermal property of salt hydrate PCM. GO nano sheets have poor dispersion ability and get easily agglomerated. To overcome agglomeration of nanoparticles, additives like surfactants are added. However, this technique may change the base property of salt hydrate NDPCM and may affect the performance. Thus, there is a need for external mechanism to avoid agglomeration and the poor hydrophilia nature of carbon additives.
- . Dispersion of CNT, SWCNT and MWCNT with salt hydrates are an important aspect for the enhancement of thermal properties of PCM. The hydrophobic characteristic of carbon material makes them less dispersion in salt hydrate and gets entangled with other carbon particles. Thus CNT, SWCNT and MWCNT additives are made hydrophilic by functionalization using macromolecule; however, the studies carried out so far are only with organic PCMs, whereas inorganic PCMs are yet to be discussed.
- . Higher manufacturing costs of nano additives are notable issues that hinder the commercial application of salt hydrate. Economic studies considering the thermal performance, environmental benefits over conventional systems and overall cost of the system with net pay back period would be an insight for attracting high investing stakeholders. So far, no special article provides detailed economic benefits with proper accuracy considering all the operational, economic and environmental parameters.
- . Lack of theoretical modelling on nano structured PCM to yield empirical relations to predict the thermal properties of NDPCM are limited for the combination of only certain nano additives and inorganic salt hydrates. Literature also lags theoretical mechanisms for understanding the enhancement and deterioration of properties like supercooling, thermal conductivity, latent heat and viscosity on doping of nano additives.
- . Salt hydrate PCMs are applied for long-term applications that are justifiable with thermal cycling tests. However, recent studies on thermal cycling performance of nano additive salt hydrate are

- very minimal. Thermal cycling analyses are performed for only few hundreds of cycles to ensure thermal and chemical stability which is very far away from real-time applications. Better thermal stability with a low degree of supercooling and less leakage are required for more exploration.
- . Similar to the trigger mechanism adopted in lithium-ion battery thermal management, a desirable heating control strategy of energy storage and release from salt hydrate PCM can be applied to building application, solar thermal cooking application, smart textiles and electronic gadgets based on Gibbs function, which is discussed.
- . Existing advanced research work ensures confinement of organic PCM for offering enhanced stability over leakage issues and low thermal conductivity; on the other hand, this technique is not adopted for inorganic salt hydrate PCM due to evaporation of water from the pores during phase transition. The evaporation of water affects the reversibility of thermal cycling.
