Repository: timnik82/clean_marker_md

# Marker PDF -> Markdown (Text-Only) Workflow
This repo contains a small workflow for converting PDFs to Markdown with Marker
and then cleaning the output to remove tables, figures, math, and end-matter.

## Prereqs

- Python 3.10+
- Virtualenv already created at `./.venv`
- Marker + CPU PyTorch installed in the venv

Activate the venv:

```bash
source /home/timnik/coding/Reviews/.venv/bin/activate
```

## Extract abstracts from papers (optional)

Extract abstracts from cleaned markdown papers into a consolidated file:

```bash
python extract_abstracts.py \
  --input-dir out_clean/papers \
  --output out_clean/abstracts.md
```

This script:

- Extracts abstract sections from papers

File: out_clean/reviews/Wu et al. - 2020 - Thermal conductivity enhancement on phase change materials for thermal energy storage A review-annotated.md (part 1 of 4)
Contents lists available at [ScienceDirect](www.sciencedirect.com/science/journal/24058297)

# Energy Storage Materials

journal homepage: <www.elsevier.com/locate/ensm>

# Thermal conductivity enhancement on phase change materials for thermal energy storage: A review

Shaofei Wu a,b , Ting Yan a,b,\* , Zihan Kuai a,b , Weiguo Pan a,b,\*\*

- <sup>a</sup> College of Energy and Mechanical Engineering, Shanghai University of Electric Power, Shanghai, 200090, China
- <sup>b</sup> Institute of Distributed Energy System and Energy Storage, Shanghai, 200090, China

#### ARTICLE INFO

#### Keywords:

Thermal energy storage Phase change material (PCM) Thermal conductivity enhancement Morphological characterization Mechanism analysis

#### ABSTRACT

Phase change energy storage technology, which can solve the contradiction between the supply and demand of thermal energy and alleviate the energy crisis, has aroused a lot of interests in recent years. Due to its high energy density, high temperature and strong stability of energy output, phase change material (PCM) has been widely used in thermal energy systems. The aim of this review is to provide an insight into the thermal conduction mechanism of phonons in PCM and the morphology, preparation method as well as thermal conductivity of composite PCMs. Phonon thermal conduction mechanism is suggested to cover three forms: phonon-phonon scattering, phonon-defect scattering and phonon-boundary scattering. Then the microcosmic factors affecting the thermal conductivity of composite PCMs are analyzed. The research progress of adding three-dimensional, two-dimensional, one-dimensional and zero-dimensional structure additives to PCM is reviewed. Besides summarizing the preparation method and microstructure, the thermal conductivity of the composite PCMs are also analyzed from the aspect of phonon thermal conductivity mechanism. Meanwhile, some novel materials, including metal organic frameworks (MOFs), titanium dioxide foam, highly graphitized network carbon, graphene foam and hexagonal boron nitride (HBN) nanoparticles, are proposed for the additives of heat storage materials. Ongoing research and development studies indicate that the challenges of the improving the thermal conductivity of PCM focus on the aspects of clarifying the phonon scattering mechanism in PCM, increasing the number of thermal conductivity chains and broadening the thermal transmission channels. Booming progress illustrates that the exploration of high performance PCM is an extremely valuable and scalable option for storing industrial waste heat and solar energy, especially for constant temperature storage and utilization. To bring the phase change heat storage solution into a broader market, more intensive studies in fields of phonon thermal conductivity mechanism, development of high performance composite PCMs and efficient and compact phase change heat storage system are still required.

# 1. Introduction

Latent heat storage has allured great attention because it provides the potential to achieve energy savings and effective utilization [\[1](#page-41-0)–[3](#page-41-0)]. The latent heat storage is also known as phase change heat storage, which is accomplished by absorbing and releasing thermal energy during phase transition. Latent heat storage has the higher storage density than conventional sensible heat storage due to high enthalpy change in the phase change process. Compared to the sensible heat storage systems, latent heat storage systems require a smaller weight and volume, which brings about the relatively lower costs. In addition, latent heat storage has the capacity to store heat of fusion nearly isothermally which corresponds to the phase transition temperature of the phase change material (PCM) [[4](#page-41-0)]. Latent heat storage based on PCM can be applied in various fields, such as solar heat storage, energy-saving buildings and waste heat recycle, etc.

There are a variety of PCM to choose, but not all PCM can be used for latent heat storage. Generally, the ideal PCM available for the latent heat storage should have the following features:

(1) Appropriate phase transition temperature to satisfy the practical application;

<sup>\*</sup> Corresponding author. College of Energy and Mechanical Engineering, Shanghai University of Electric Power, Shanghai, 200090, China.

<sup>\*\*</sup> Corresponding author. College of Energy and Mechanical Engineering, Shanghai University of Electric Power, Shanghai, 200090, China. E-mail addresses: [yt81725@126.com](mailto:yt81725@126.com) (T. Yan), [pweiguo@163.com](mailto:pweiguo@163.com) (W. Pan).

- (2) Large melting enthalpy to provide the high latent heat storage capacity;
- (3) High thermal conductivity to achieve the faster charging and discharging rate;
- (4) Stable thermal and chemical properties to ensure the persistent thermal storage capacity;
- (5) Non–toxic, non–corrosive, non–flammable and non–explosive to ensure the safety and harmless to surroundings;
- (6) Small enough supercooling;
- (7) Subtle volume variation during phase transition;
- (8) Abundance and easily available, cheap price to ensure the low cost.

It is hard to find the PCM can fully satisfy the above requirements. There always exist the diverse defects, such as phase separation, low heat transfer rate, supercooling, leakage in the molten state, instability of performance. PCM mainly include organic materials, inorganic materials and eutectic materials. The former is classified into paraffin, fatty acids and polybasic alcohols, while the latter is divided into hydrated salt, molten salts and metal or alloy materials. Various PCM, which can be used for the latent heat storage, are shown in Fig. 1. Almost all pure PCM have a common shortcoming of low thermal conductivity except for metallic PCM [[5](#page-41-0)]. Hence, thermal conductivity enhancement is one of the main issues for the PCM in the application field of the latent heat storage. Many efforts have been made to improve the thermal-physical properties of PCM. Besides, a great deal of theoretical and experimental studies were carried out to investigate the heat transfer mechanism of various latent heat storage systems [[6](#page-41-0)]. At present, the main methods to improve the thermal conductivity of PCM is to add high thermal conductivity matrix and chemically treat the surface of additive. These include modification of surfaces and grafted functional groups, and addition of porous three-dimensional (3D), two-dimensional (2D), one-dimensional (1D) and zero-dimensional (0D) structure additives. Modification and grafted functional groups can improve the compatibility of materials and reduce interfacial thermal resistance, but the success rate of modification is lower and the operation is more complicated. The addition of thermal conduction matrix can form thermal conduction chain, reduce phonon scattering and accelerate heat transfer. However, high content will significantly reduce the heat storage capacity of PCM. Therefore, appropriate addition amount and experimental conditions should be considered when selecting methods to improve thermal conductivity of PCM.

In this review, the microscopic mechanism of enhancing thermal conductivity on the composite PCMs were systematically analyzed. Further, we introduce preparation, morphological characterization and microscopic explanation of the composition PCM added a variety of new substrates. We also emphasize that to enhance the thermal conductivity of the composite PCMs and to solve the research problems and emphases for the upcoming wide application are urgently needed. The contents of this review article are shown in Fig. 2. In conclusion, we need to have a thorough understanding of the system and apply technical knowledge to decrease the phonon scattering caused by one or other factors, and employ appropriate techniques to enhance the thermal conductivity of the system.

#### 2. Mechanisms of thermal conductivity

Although many studies have been carried out in this field, the research on phonon thermal conductivity in PCM is relatively few from the perspective of micro mechanism and material morphology. How to improve the thermal conductivity of PCM is still an important research topic [\[7,8](#page-41-0)]. Many factors affect the thermal conductivity of composite PCMs, especially for phonon scattering as one important factor limiting the thermal conductivity of composite PCMs. The study of phonons is the most fundamental description of heat conduction at the microscopic level. In addition, the phonon is the driving force responsible for transferring heat from one end to the other. In microscale heat transfer, the key research to improve the thermal conductivity of composite materials lies in the effective phonon transmission around the axis point. Of course, pretending the phonon as a heat carrier can be propagated randomly without any hindrance, it is the best way to transmit phonon, and it is very likely to reach with desired thermal conductivity in a specific composite material. In composites, the three main factors controlling phonon transmission are phonon velocity, specific heat capacity and mean free path. The thermal transfer of composite PCMs and interfacial phonons is not limited to these factors, because these factors are also directly or indirectly affected by various factors, such as temperature, atomic weight, density and binding energy.

The process of heat transfer is shown in [Fig. 3](#page-2-0) including: (a) heat is first transmitted to atoms on the surface of the sample; (b) surface atoms gain vibrational energy; (c) the heat energy of the surface atoms is then transferred to the neighboring atoms at the same speed; (d) thermal energy is then diffused to the sample in the form of vibration waves; (e) after diffused by heat energy in a common vibration mode or phonon throughout the crystal; (f) when heat reaches the back of the sample, it is then partially transferred to the surrounding environment by conduction or radiation.

## 2.1. Lattice vibration and phonon transmission

Heat transport can be achieved through electrons and lattice vibrations in the solids. For the metallic PCM, heat transport is dominated by electrons. While most inorganic nonmetallic PCM have electrons bound in their ionic crystal lattice, but free electrons are few and cannot be heat conduction carriers [\[9\]](#page-41-0). For the nonmetallic PCM, heat conduction mainly relies on the vibration of the crystal lattice [\[10](#page-41-0)]. Lattice vibration is the main mechanism of heat conduction for these PCM. As a result, the phonons are the dominant heat carriers in these PCM. Obviously, heat transport by lattice vibration is addressed in this work [\[10](#page-41-0)–[12](#page-41-0)].

The particles in the crystal vibrates near the equilibrium position even at a low temperature. Hence, the lattice of the PCM can be regarded as a coupled mass and spring system, as shown in Fig. 4. The vibration will deviate from the equilibrium position when the crystal is subjected to heat. Afterwards the high energy phonons are generated and diffuses, which forms the temperature gradient. As a result, the heat will flow from the hot end to the cold end in the presence of the temperature gradient. Fig. 5 shows the temperature gradient between the hot end and cold end due to the diffusion of the phonons. Thus, the heat conduction is a nonequilibrium phenomenon [\[13](#page-41-0)].

As above mentioned, phonons play a pivotal role in the heat transfer of non-metallic materials. Commonly, the stronger is phonon diffusion in a material, the larger is its ability to heat conduction and the higher thermal conductivity. Conversely, the phonon diffusion is obstructed in non-metallic materials, it will result in the low thermal conductivity. Indeed, different phonon scatterings inside the non-metallic materials is the fundamental reason for the deterioration of phonon diffusion. Phonon scattering can shift or even reverse the direction of energy transport, and thus is the dominating reason for the poor heat conduction in the non-metallic materials. In composite materials including the PCM, the phonon scattering is primarily caused by the mismatch between the filler-matrix and the PCM. Specifically, phonon scattering mainly contributes to the interfacial thermal resistances and thus degrades the thermal current. There are three types of phonon scattering: phononphonon scattering, phonon-defect scattering and phonon-interface scattering [[14\]](#page-41-0), as shown in Fig. 6.

# 2.1.1. Phonon–phonon interactions

Phonons arise from lattice vibration and are quanta of lattice vibration. Phonons have the significantly particle-like vibrational modes of a crystal and therefore can be treated as quasi-particles. Different waves propagating all the time makes a number of phonons taken part in the interactions. However, the phonon numbers are not conserved due to the creation or annihilation of phonon. It is a remarkable fact that threephonon scattering is the most important interactions between the waves, which determines the thermal conductivity. Furthermore, threephonon scattering has two fundamentally different kinds of diagrams: either two phonons interact and combine into the third phonon, or energy is divided from one mode to two other modes. Phonon-phonon collision can be usually classified into two types: normal process (N process) and Umklapp process (U process) [\[15,16](#page-41-0)]. Three-phonon processes obey the following equations [\[17](#page-41-0)]:

Case (a):

Case (b):

ℏω<sup>1</sup> þ ℏω<sup>2</sup> ¼ ℏω<sup>3</sup> (1a)

<sup>ℏ</sup>k<sup>1</sup> <sup>þ</sup> <sup>ℏ</sup>k<sup>2</sup> <sup>¼</sup> <sup>ℏ</sup>k<sup>3</sup> (1b)

ℏω<sup>1</sup> ¼ ℏω<sup>2</sup> þ ℏω<sup>3</sup> (2a)

<sup>ℏ</sup>k<sup>1</sup> <sup>¼</sup> <sup>ℏ</sup>k<sup>2</sup> <sup>þ</sup> <sup>ℏ</sup>k<sup>3</sup> (2b)

Case (c):

ℏω<sup>1</sup> þ ℏω<sup>2</sup> ¼ ℏω<sup>3</sup> (3a)

<sup>ℏ</sup>k<sup>1</sup> <sup>þ</sup> <sup>ℏ</sup>k<sup>2</sup> <sup>¼</sup> <sup>ℏ</sup>k<sup>3</sup> <sup>þ</sup> <sup>G</sup> (3b)

Since ħω is energy of phonon with the angular frequency ω, the first relation of these cases represents the energy conservation. Where k is the wave vector, and <sup>G</sup> is the reciprocal lattice vector. A phonon doesn't have an ordinary mechanical momentum, but ħk has some of its attributes and can be perceived as the phonon quasi-momentum. Therefore, equations (1b) and (2b) reflect the momentum conservation. The N processes obey both energy and momentum conservation whereas the U processes only conforms to the energy conservation. As depicted in Fig. 7, Case (a) and Case (b) are the N processes and Case (c) is the U process.

If there is no interaction between phonons, the thermal energy is propagated through the perfect crystal without the defects and the thermal conductivity will be infinite. However, the heat transfer is a random process and this random nature of the conduction process brings the temperature gradient [[18\]](#page-41-0). The thermal energy does not simply and directly proceed in a straight path from one end to the other, but diffuses through the crystal and undergoes the frequent collisions. Among then the average distance traveled by a phonon between collisions is called the mean free path. At sufficiently low temperature, lattice vibrations will be frozen at the ground state and it is hard to be excited for the phonon. Only low frequency phonon (or long wavelength acoustic modes) and small phonon number (or wave number modes) are excited. As the probability of the collisions between phonons is very small and therefore causes the long mean free path [[19\]](#page-41-0). Moreover, phonon-boundary scattering is the dominant mechanism that affects the improvement of thermal conductivity. For the most part, the temperature dependence of thermal conductivity λ is dependent on the specific heat capacity and thus is proportional to T<sup>3</sup> where T is the absolute temperature [[20](#page-41-0)]. The number of excited phonons increases with the rise of the temperature, and thus the probability of the collisions between phonons becomes large. Meanwhile, mean free path becomes shorter and the thermal conductivity is increased. At high temperature, the number of phonons is proportional to T. The effect of anharmonic coupling between different phonons limits the mean free path. While the mean free path is proportional 1/T at high temperatures. As a result, thermal conductivity is proportional to 1/T.

# 2.1.2. Phonon–defect scattering

Lattice defects could give rise to the scattering of phonons, such as: phonons are reflected, diffracted or refracted, all of which have a negative impact on the phonon transport. Lattice defects mainly include point defects, dislocations, vacancy defects, impurities, etc. Phonon collisions with the defects or a crystal boundary don't change the energy of individual phonons. But the presence of the defects makes the mean free path shorten and therefore leads to a lower the intrinsic thermal conductivity of the crystal. Even if there are only small amounts of impurities in the crystal structure, however, they can have a significant impact on the thermal conductivity. Apparently, the impurities in the crystal inevitably produce the additional thermal resistance, and thus lead to the decrease of the thermal conductivity.

#### 2.1.3. Phonon-boundary scattering

When phonon travels across the boundaries of crystal of finite size, it gets scattered and this affects the effective mean free path of phonon. Impact of phonon-boundary scattering is most significant at low temperature, where the mean free path of phonon is the longest. At room temperature and above, it can also contribute to scattering especially in materials like very thin silicon layers [\[21](#page-41-0)]. In nanostructures, when the mean free path of phonon approaches to the characteristic scale of materials, thermal transport deviates from the Fourier law [\[22,23](#page-41-0)]. Phonon transport greatly varies when characteristic length of materials is smaller than the mean free path of the phonon. In simpler terms, heat transfer is also a function of the characteristic length of materials especially in nano-structures or low dimension materials [\[23](#page-41-0)–[25\]](#page-41-0). When phonon approaches boundary, it can lead to two types of boundary scattering. One is specular phonon–boundary scattering where the reflection of phonon from the boundary is specular in nature [\[26](#page-41-0)]. The other is diffuse and phonon is scattered at various angles. Both of these scattering modes pose serious bottlenecks in heat transport across interfaces. In composite PCMs, phonon scattering is mainly attributed to the interfacial thermal resistances which arise from acoustic mismatch at filler-matrix interface [[27\]](#page-41-0).

Three kinds of phonon scattering mechanisms will inevitably generate thermal resistance in the heat transfer process of composite PCMs, but the existence of scattering phenomenon leads to a significant reduction in thermal conductivity, such as phonon-phonon scattering, phonon-defect scattering and phonon-boundary scattering, etc.

# 2.2. Factors influencing effective thermal conductivity of PCM

The heat conduction inside materials is caused by the collision of various microscopic particles. As a result, the variation of crystal structure or any microstructure of the material will change the thermal conductivity of materials. The complexity of the heat conduction mechanism through composites also arises from the many factors. For the crystalline materials, the lattice thermal conductivity can also be theoretically estimated through Debye formulation Eq. (5) [\[12,28](#page-41-0)–[30](#page-41-0)]:

λ ¼ 1 3 CvðωÞ <sup>v</sup>ðωÞ <sup>l</sup>ðωÞd<sup>ω</sup> (5)

Where Cv is the heat capacity of the phonons per unit volume, v is the phonon group velocity, l is the phonon mean free path.

According to the calculation expression of thermal conductivity, the direct factors affecting the composites thermal conductivity are the specific heat capacity (Cv), phonon group velocity (v) and phonon mean free path l. The individual parameter of analyzing the effect of phonon thermal conductivity by phonon scattering mechanism from the microscopic perspective is shown in Fig. 8.

### 2.2.1. Heat capacity Cv

For the nonmetallic PCM, heat capacity Cv is temperature-dependent. At an extremely low temperature, the specific heat capacity of the phonon is proportional to T<sup>3</sup> [[29\]](#page-41-0). At relatively high temperature, the heat capacity becomes basically constant, which approximates to 3R (R is the gas constant).

# 2.2.2. Phonon group velocity v

Phonon group velocity is a vital factor in the microscopic theory influencing the thermal conductivity of composites. Phonon group velocity, which is the transmission velocity of a wave packet, can be obtained from the dispersion relation. In addition, the phonon scattering is intimately related to the frequency. The higher is the frequency of phonon, the stronger is the phonon scattering. The continuous lowfrequency modes associated with the acoustic phonons. The group velocity the acoustic phonons is large. However, the phonon group velocity is so small that it can be negligible for the short wavelength optical modes near the edge of the Brillouin zone. The optical phonons contribute to the specific heat, but only a little bit to the heat flux. Hence, the long wavelength acoustic phonon branch accounts for the thermal transport [[31,32\]](#page-41-0). At the long wavelength limit or continuum limit, the group velocity reaches the acoustic velocity Cs in a crystal, which is associated with the elastic stiffness E, and mass density ρ in the long wave-length region [[14,33\]](#page-41-0).

lim qph→0 <sup>v</sup> <sup>¼</sup> lim qph→0 dω dqph <sup>¼</sup> Cs <sup>¼</sup> ffiffiffi E ρ s (6)

# 2.2.3. Phonon mean free path L

There are three main factors: inelastic phonon–phonon scattering resulted from the anharmonicity effect, phonon–defect scattering and phonon–boundary scattering, all of which can impact on the mean free path. In the preparation of composites, the large phonon mean free path is expected and the effective phonon mean free path Leff can be described by the following Matthiessen's rule [[29,30\]](#page-41-0):

1 Leff ¼ 1 Lph þ 1 Ld þ 1 Lb (7)

Where Lph, Ld, and Lb are the mean free path arisen from the phononphonon, phonon-defect, and phonon-boundary scattering, respectively. Three phonons mean free paths deriving from the different scattering patterns can be shown in [Fig. 9.](#page-5-0) All phonon scattering processes can make the mean free path reduce. Only one of the factors among which brings about the shortest mean free path, will have a prominent influence. Here, we will analyze the dominant factors.

2.2.3.1. Phonon–phonon scattering mean free path, Lph. As above mentioned, the lattice vibration can be analogous to the spring mass system. Two lattice waves haven't interactions and a single wave doesn'<sup>t</sup> decay for the harmonic theory. Moreover, the elastic coefficients don'<sup>t</sup> vary. The heat transport could proceed with no obstruction and therefore cause an infinitely large thermal conductivity. In a real crystal, the elastic coefficients may be changed because of the distortions of the lattice arisen from the atomic displacements. When the phonon propagates, the change of the elastic coefficients will influence the heat transfer. If the temperature is low enough for the number of phonons to be so small that even N processes can be neglected [\[34\]](#page-41-0). However, the phonon excitation and three-phonon scattering rate augments with the increase of the temperature. The N processes become the dominant. At the higher temperature, all phonon vibrational modes are thermally excited. The main mechanism of thermal resistivity is phonon–phonon umklapp scattering with the attendant large momentum change in the collision. The U processes are more prominent and account for the decrease of the thermal conductivity at a relatively high temperature [[35\]](#page-41-0).

2.2.3.2. Defect scattering mean free path, Ld. Phonons can be regarded as pseudo-particles. In this sense, kinetic theory can be used to explain phonon impurity scattering. According to kinetic theory, the mean free path due to an impurity is

Lim <sup>¼</sup> <sup>1</sup> σsctðχÞ η (8)

Here, η denotes the impurity concentration. σsct is the scattering crosssection, which is a function of the size parameter χ. The size parameter χ is defined as the wave-vector q of an incoming phonon multiplied by the radius of the scatter r, i.e., χ ¼ qr. The important parameter in impurity scattering is the scattering cross-section. When the size parameter approaches zero, the scattering cross-section forms according to the Rayleigh law. In the Rayleigh scattering regime, the scattering cross-section varies as <sup>σ</sup>ed<sup>6</sup>ω4, where <sup>d</sup> is the size of the scattering particle, and <sup>w</sup> is the phonon frequency. For atomic substitutions in alloys, d~1 Å. The above relation suggests that short wavelength or Brillouin zone edge phonons are scattered much more effectively than mid- and long-wavelength phonons. At the other limit, where the size parameter approaches infinity, the scattering cross-section is independent of frequency.

In porous matrix materials, impurities are usually defects, vacancies, dislocations, etc., which are on the order of the atomistic scale. Therefore, in porous matrix materials, the scattering cross-section follows the Rayleigh law, i.e. L<sup>d</sup> ~ w<sup>4</sup> . Although short-wavelength phonons can be scattered by porous matrix atoms or empty space, long-to mid-wavelength phonons are not affected by the scattering of porous matrix and still have strong thermal conductivity. Therefore, by decreasing the width of grain boundary and increasing the grain size to reduce the volume percentage of grain boundary in the crystal, and transforming the amorphous state of grain boundary into grain state, the scattering of short-wavelength phonons can be significantly reduced, and the total thermal conductivity of crystal composites can be increased [\[36](#page-41-0)].

2.2.3.3. Boundary scattering mean free path (Lb). Phonon often suffers strong scattering at the boundary or interface of the crystal when it propagates. For the PCM working at room temperature or above, boundary scattering is often important in practice. In the composites PCMs, the interface between the filler-matrix and the PCM is the main barrier for the thermal transport. Phonon transport characteristics differ greatly at interfaces in bulk than that of nano-scale region. As particle size decreases to nanometer scale, interface can lead to significant phonon scattering. The heat flow within the composite materials is impeded by the presence of the interfacial resistance, which decreases the benefit of adding high thermal conductive filler [\[37,38](#page-41-0)]. As a result, the thermal conductivity of the composite materials is lower than that of the high thermal conductive filler. In composite PCMs, the phonon transport can be hindered by the phonon scattering due to the interfacial thermal resistance. There occurs a temperature discontinuity at the interface between two different materials. This temperature discontinuity is resulted from the thermal boundary resistance (Kapitza resistance). The thermal boundary resistance in the interfaces between two different materials is becoming increasingly important especially on the nanometer length scales [[39\]](#page-41-0). Moreover, either the different lattice constants or even different crystal structure between two different crystals will give rise to the lattice mismatch.

#### 3. Approaches to enhancing the thermal conductivity of PCMs and their mechanisms

Thermal conductivity of PCM can be predicted and improved by analyzing the microcosmic heat transfer mechanism. Morphological features of materials play an important part in heat conduction mechanism. [Fig. 10](#page-6-0) involves the main content of this chapter. Firstly, the methods of the chemical modification to improve the thermal conductivity are summarized. Then the preparation methods, morphological characterization and micro explanation of the composite PCMs are emphatically discussed, which adds 3D, 2D, 1D and 0D structure additive to improve the thermal conductivity. Finally, we provide some useful conclusion and references to explore the high performance composite PCMs.

### 3.1. Chemical modification of matrices

### 3.1.1. Doping

The influence of high heat conducting materials, which doped matrix on the properties depends not only on the doping amount of the matrix and its intrinsic properties, but also on the existing form of the doped matrix in high heat conducting materials. When no chemical reaction between the doped matrix and the medium of the high heat conducting particle, it is mainly in the form of mischcrystal, uniformly dispersed in the matrix or filled in the pores of the basis material. However, the doped matrix reacts with the medium of the heat conducting particle, it may exist in the form of carbide or oxide. No matter how the doping matrix exists, it is affected the microstructure of the high heat conducting material and the results are change the physical and chemical properties of the composite PCMs. In a word, the effect of macroscopic doping on the micro morphology of composites is mainly reflected by changing the pore quantity and pore size of matrix. The micro-doping results in great changes in the surface phase composition and structure of high thermal conductivity matrix. In addition, the thermal conductivity of composites is improved by increasing the number of thermal conduction channels and reducing phonon scattering. In order to improve the thermal conductivity and cyclic stability of PCM, porous materials with doped elements can be added to improve the microstructure and surface compatibility of PCM.

Researchers have done a lot of work about doped with special elements to an additive substrate. Atinafu et al. [\[40](#page-41-0)] prepared the form-stable binary eutectic PCM by encapsulating myristic acid (MA)/stearic acids (SA) mixture into porous carbon matrixes. The nitrogen (N) heteroatom is introduced the porous carbons and forms mesoporous N-doped carbons (NPC) in situ synthesis to improve the thermal conductivity, thermal energy storage and conversion performance. The form-stable loading content of PCM in the NPC/MA-SA composites without leakage reaches 88 wt%. [Fig. 11](#page-7-0) is thermal conductivity and heat flow of porous carbon matrix/MA-SA composite PCMs and the experimental results show that the NPC/MA-SA composite PCMs exhibit excellent thermal conductivity and heat storage capacity. The enthalpy of the NPC/MA-SA composites are 164.33 kJ/kg with the phase change temperature of 49.45 C. The latent heat is up to 45.69% higher than that of composites by post synthesis route. Moreover, the thermal conductivity of NPC/MA-SA composite PCMs increases by 117.65% than pristine PCM and is about 43.06% larger than that of composites by post synthesis route. The introduction of N heteroatom plays a key role in changing the textural properties of carbon materials. The nitrogen content, N–C arrangement of amino functional groups, graphite properties and interconnected porous carbon is conducive to form the heat transfer network.

Mehrali et al. [[41\]](#page-41-0) prepared palmitic acid (PA)/nitrogen-doped graphene (NDG) composite PCMs. NDG is obtained by chemical doping with nitrogen of graphene oxide (GO) using the hydrothermal process. PA is dissolved in the toluene solution with the different mass percentages (1–5 wt%). In order to make the nano particles uniformly disperse, the high power ultrasonication was utilized to break down the aggregation of the NDG. [Fig. 12](#page-7-0) (a) exhibit the field emission scanning electron microscopy (FESEM) images of the NDG. From the diagram, it can be seen that the NDG keeps the 2D single-layer graphene structures, which has high specific surface area and volume ratio. The NDG nanosheets are randomly stacked and the porous structure resembles crumpled silk veil waves. [Fig. 12](#page-7-0) (b) and (c) show the transmission electron microscopy (TEM) images of the NDG and PA/NDG composite PCMs. We can seem that the NDG is enclosed by membranes made from the PA. It suggests that the PA adsorbed by the network structure of the NDG. The heat storage density of this novel form-stable PA/NDG composite PCMs are 199.48 kJ/kg. Furthermore, the addition of the NDG makes the thermal conductivity and specific heat capacity of the PCM remarkably augment. The thermal conductivity of the PA/NDG composite PCMs are 1.73 W/(m⋅K) and is up to about 518% higher than that of the pure PA (0.28. W/(m⋅K)). The reason is that the heat-conducting carbon network formed by the NDG layer enhances the effect of heat transfer. With the increase of NDG content, the speed of thermal conductivity increased to a maximum followed by a slow decrease to a constant value and thermal conductivity reach the maximum value. In addition, the form-stable composite PCMs have an excellent thermal reliability.

Chen et al. [[42\]](#page-41-0) studied the impacts of interfacial interactions between different small molecular organic PCM and N-doped hierarchical carbon on the thermal energy storage properties. The in-situ N-doped hierarchical 3D nanoscale porous carbon was derived from one-step high temperature pyrolysis of polyaniline hydrogel. [Fig. 13](#page-8-0) is shown the preparation procedures of composite PCMs. The results suggest that one-step pyrolysis process is beneficial to impregnate effectively organic small molecule PCM to promote the phonon transport and the thermal transfer is enhanced with the rise of the pyrolysis temperature. The improvement of the thermal conductivity ascribes to the synergistic effect of highly interconnected graphitized network carbon and rich graphitic nitrogen, which can also accelerate phonon group velocity and increase the mean free path to promote faster heat flow. Besides, the induced hydrogen bond intensity between N-doped hierarchical carbon and PCM, and space restriction effect of the hierarchical pore on the PCM determine the nanoconfinement behaviors of PCM [[43\]](#page-41-0). It can increase the densification degree of PCM and carbon skeleton, thereby reducing interfacial thermal resistance and significantly improving thermal conductivity.

# 3.1.2. Graft functional groups

Grafting or post synthesis is a method of introducing organic groups into the surface of mesoporous channels through chemical reactions between organic precursors and functional groups on the superficies of mesoporous materials. Organic functional groups are introduced into the channels of mesoporous by grafting and further reactions are made to produce new active centers. As the active centers generated are close to each other, many available organic functional groups have no significant effect on the mesoporous structure of the matrix material. However, most of the unevenly distributed organic functional groups are distributed on the orifice and the external surface, which is lead to the blocking of mesoporous channels and thus reduce the pore volume. Therefore, the characteristics of introducing organic functional groups into composite materials: (1) as the proportion of organic groups increases, the pore size of the matrix materials gradually decreases; (2) the mesoporous structure of the matrix material is not changed; (3) the hydrophilic/hydrophobic and thermal conductivity of composite materials can be regulated by changing the type of organic groups.

Based on the above characteristics, the supporting material has been modified by grafting to improve its comprehensive properties, such as Wang et al. [[44\]](#page-41-0) fabricated polyethylene glycol (PEG)/carbon nanotube (CNT)@Cr-MIL-101-NH2 form-stable composite PCMs via the impregnation method. PEG/CNT@Cr-MIL-101- NH2 composite PCMs synthesis diagram, morphological characterization and thermal conductivity curve are shown in [Fig. 14](#page-8-0). The CNT@Cr-MIL-101-NH2 is obtained via the situ mothed to synthesis Cr-MIL-101-NH2 and the surface of the CNTs is modified by the Cr-MIL-101-NH2 nano-particles. The PCM is absorbed by the MOFs nanoparticles due to the surface tension force and capillary action. As a result, the MOFs closely connected with CNT to form a porous structure of MOFs can eliminate the leakage of liquid phase PEG. Therefore, it forms 3D network structure and the structure creates the heat transfer network [[45\]](#page-41-0). Moreover, the interfacial thermal resistance between CNT@Cr-MIL-101-NH2 and PCM can be reduced and mean free paths of phonons increases. Further, the thermal conductivity of the PEG/CNT@Cr-MIL-101-NH2 composite PCMs increases by 100.9% than without the introducing CNTs. Li et al. [[46\]](#page-41-0) utilized paraffin and grafted CNTs to prepare the composite PCMs. [Fig. 15](#page-9-0) shows the formation process and morphological images of pristine CNTs and CNTs/paraffin composite PCMs. The pristine CNTs (PCNTs) are more tendency to agglomerate owing to van der Waals' interaction and the use of chemical modification improves the dispersibility of CNTs [\[47\]](#page-41-0). Further, the thermal conductivity of grafted CNTs/paraffin composite PCMs is higher than that of PCNTs/paraffin and the thermal conductivity of composite PCMs augment with the increase of CNTs content. When the CNTs content is 4 wt.%, the thermal conductivity of CNTs/paraffin, CNTs-C8/paraffin, CNTs-C14/paraffin and CNTs-C18/paraffin composite PCMs are 0.6454 W/(m⋅K), 0.7683 W/(m⋅K), 0.7783 W/(m⋅K), 0.7903 W/(m⋅K), respectively. Because the well-grafted CNTs, which has larger carbon numbers and longer carbon chains, can blend successfully into the paraffin. Hence, grafted CNTs with longer carbon chains have the smaller the interface thermal resistance and larger thermal conductivity with the same CNTs content. After grafting treatment, the interfacial thermal resistance between the grafted CNTs and paraffin is reduced. According to mechanisms of thermal conductivity, the phonon-boundary scattering is significantly weakened and the phonon average free path is remarkably increased. As a result, the thermal conductivity is improved.

#### 3.2. Fabrication and characterization of composite PCMs
