Repository: timnik82/clean_marker_md

# Marker PDF -> Markdown (Text-Only) Workflow
This repo contains a small workflow for converting PDFs to Markdown with Marker
and then cleaning the output to remove tables, figures, math, and end-matter.

## Prereqs

- Python 3.10+
- Virtualenv already created at `./.venv`
- Marker + CPU PyTorch installed in the venv

Activate the venv:

```bash
source /home/timnik/coding/Reviews/.venv/bin/activate
```

## Extract abstracts from papers (optional)

Extract abstracts from cleaned markdown papers into a consolidated file:

```bash
python extract_abstracts.py \
  --input-dir out_clean/papers \
  --output out_clean/abstracts.md
```

This script:

- Extracts abstract sections from papers

File: out_clean/Mishra et al. - 2022 - A review on carbon-based phase change materials for thermal energy storage(2)-annotated.md (part 1 of 2)
Contents lists available at [ScienceDirect](www.sciencedirect.com/science/journal/2352152X)

# Journal of Energy Storage

journal homepage: [www.elsevier.com/locate/est](https://www.elsevier.com/locate/est)

# Review Article

# A review on carbon-based phase change materials for thermal energy storage

Raghvendra Kumar Mishra <sup>a</sup> , Kartikey Verma b,\* , Vinayak Mishra <sup>c</sup> , Babulal Chaudhary <sup>d</sup>

- <sup>a</sup> *IMDEA Materials Institute, Madrid 28906, Spain*
- <sup>b</sup> *Department of Chemical Engineering, Indian Institute of Technology Kanpur, Kalyanpur, Kanpur, Uttar Pradesh 208016, India*
- <sup>c</sup> *International Institute of Information Technology, Hyderabad 500032, India*
- <sup>d</sup> *Indo-US Science and Technology Forum, New Delhi 10001, India*

#### ARTICLE INFO

*Keywords:*  Phase change materials Latent heat storage Fatty acids Building materials Space cooling

#### ABSTRACT

Phase change materials are attractive as well as being selected as one of the incredibly fascinating materials relating to the high-energy storage system. Phase change materials (PCM) can absorb as well as release thermal energy throughout the melting and freezing process. In recent times, the phase change materials are the feasible option for lowering down the energy consumption and for enhancing the thermal comfort in houses. In this paper, a comprehensive summary of the phase-change materials (PCM) in state of the art is presented. Primary objective of this review is to overview most of the open scientific studies on regarding fatty acid, and carbon allotropes based fatty acid, fatty alcohol phase change materials. Also, this paper is based on earlier scientific studies to consider the variety of references that have been discussed by the authors as well as viewed as the leading contribution.

# **1. Introduction**

Continuously rising greenhouse gas emissions and raising the cost of fossil fuels, the application of renewable power sources and improved energy efficient method has turned out to be more and more vital in the nowadays [[1](#page-19-0),[2](#page-19-0)]. The thermal energy storage system is necessary for the effective utilisation of renewable energy, and it likewise helps to enhance the energy efficiency of a variety of applications as well as techniques. Thermal energy storage has been employed as an illustration to retain heat received by solar energy [\[3\]](#page-19-0) throughout sunlight as well as release it throughout the night [\[4\].](#page-19-0) Another essential application of thermal energy storage is basically in space heating systems to enhance the energy efficiency of buildings because a possible solution for the conservation of energy to complete the gap between energy source as well as need, through phase change materials have gained consideration significantly [\[5\]](#page-19-0). Phase change materials (PCMs) are the type of materials, which absorb or discharge a considerable amount of heat throughout the phase change at a particular temperature [\[6\]](#page-19-0). Thermal energy storage with PCM is a favourable technology based upon the concept of latent heat [\[7\].](#page-19-0) The stored or discharged heat is referred as the latent heat, where phase change material absorbs or discharges a substantial amount of energy at a specific temperature throughout the

phase change transition interval, with an excellent heat of fusion near the phase change temperature range [\[8\]](#page-19-0), as mentioned in [Fig. 1.](#page-1-0)

The use of phase change material (PCM) is being formulated in a variety of areas such as heating as well as cooling of household, refrigerators [\[9\],](#page-19-0) solar energy plants [\[10\],](#page-19-0) photovoltaic electricity generations [\[11\]](#page-19-0), solar drying devices [\[12\]](#page-19-0), waste heat recovery as well as hot water systems for household [\[13\]](#page-19-0). The two primary requirements for phase change materials are an appropriate phase change temperature for a particular application along with their latent heat [\[14\].](#page-19-0) There are a few other specifications, these types of specifications can be classified into thermal, physical, kinetic, chemical as well as economic characteristics for example thermal properties (substantial specific heat, latent heat, thermal conductivity), chemical characteristics (Not having any flammability, long-term chemical stability, absolutely no corrosivity, have zero toxicity), kinetic properties (lesser supercooling, considerable crystallization rate), physical properties (high density, nominal vapour pressure, congruent melting, minimal volume transformation on phase change), and so on [\[5\]](#page-19-0). Some phase change materials must be accessible at low-cost. In practice, different types of phase change materials exhibit different specifications. For the examples, the majority of the phase change materials possess poor thermal conductivity, and particularly salt hydrates exhibit considerable super cooling in the time of

*E-mail address:* [vrmakrtk@gmail.com](mailto:vrmakrtk@gmail.com) (K. Verma).

<sup>\*</sup> Corresponding author.

**Fig.. 1.** Working Principle of Phase Change Materials.

**Fig.. 2.** Schematic diagram of the phase change transition for Phase Change Materials [\[18\].](#page-19-0)

crystallisation [\[15\].](#page-19-0) In the matter of solid-liquid phase change, additionally, describe "heat of fusion" can be applied. PCMs with solid-liquid phase transition are generally desired due to their significant latent heat as well as small change in volume (generally lower than 10%) throughout the phase change [\[16\].](#page-19-0) The liquid-vapour phase change of materials generally possesses significant latent heat. Inconveniently, high vaporisation temperatures, as well as substantial volume change in the course of vaporisation, render the exploitation of liquid-vapour phase change unrealistic behaviour [\[17\].](#page-19-0) Thermal energy storage system with PCMs is a viable system according to the theory of latent heat and thermal energy storage, as demonstrated in Fig. 2. This paper covers the state of art of phase change materials (PCMs) based on fatty acid, alcohol, and carbon allotropes.

# **2. State of the art of phase-change materials**

The depleting stocks of fossil fuel, the escalating greenhouse gas emissions, along with the swift evolution of energy ingestion have shed light on the significance of efficiently utilising energy [\[19\]](#page-19-0). Therefore, the growth and development of brand-new options for energy is the aim

of various scientific studies. The application of PCM for thermal energy storage offers an appropriate solution, inexpensive together with economical energy storage, for enhancing the functionality of energy systems thereby lowering peak requirement and energy intake. From the research of Alan Tower Waterman of Yale University in the early 1900s, breakthrough of phase change material begins [\[20\]](#page-19-0). To store thermal energy, Phase change materials (PCMs) or latent heat storage materials are one of effective applied strategies. Energy per unit mass is preserved throughout phase changes from solid to liquid and also discharged throughout freezing at a steady temperature [\[21\].](#page-19-0) Material absorbs the energy, and it enables improving the vibrational energy states of the atoms or molecules. Throughout melting, the atomic bonds loosen along with the material alterations its state from solid to liquid are happened [\[22\]](#page-19-0). In the course of solidification, the material exchanges energy and, accordingly, the molecules eliminate energy and order themselves in the solid state.

Consequently, latent heat storage systems are small cost and more straightforward to work in comparison with those thermo-chemical heat storage systems. Thermal energy storage contains latent heat storage as well as thermo-chemical heat storage. Due to its low energy density,

**Table. 1**

#### Nanotechnology in Phase change materials. Type of Phase Change Materials Types of fillers Remarks References Water-based nanofluid Al2O3 nanoparticle A considerable effect of nanoparticle focuses on thermal properties of phase change materials; nanoparticle decreases total charging time. De-ionised water (DI) based Multi-walled Carbon Nanotubes MWCNT act as a nucleating agent provides the energy saving potential [\[34\]](#page-20-0) Bio-based composite Silica fume and exfoliated graphite nanoplatelets A heightening in the thermal conductivity of the Bio-based PCM is achieved by the silica fume and exfoliated graphite nanoplatelets. [\[35\]](#page-20-0) Pure water Nanoscale Cu particles Cu nanoparticles help to boost the thermal conductivity of the water-based coolant. [\[36\]](#page-20-0) Water Al2O3 By using Al2O3, the friction factor is amplified. However, long-term stability, agglomeration is found to be a significant problem. Paraffin (noctadecane) emulsifying alumina (Al2O3) nanoparticles The alumina (Al2O3) nanoparticles improve viscosity, the thermal conductivity of paraffin. [\[38\]](#page-20-0) Polyurethane Carbon nanotube sponge Aligned carbon nanotubes (CNTs) network helped to improve the energy conversion/transfer performance. [\[39\]](#page-20-0) Polyurethane Graphene oxide Phase change behaviour has been altered concerning the size of GO. [\[40\]](#page-20-0) Soy wax and paraffin wax carbon nanofiber (CNF) and carbon nanotube (CNT) Increasing the CNF or CNT loading enhances the thermal conductivity of the PCM despite this, CNF is more excellent filler than CNT for the thermal conductivity. [\[41\]](#page-20-0) Paraffin Graphite nanofibers The thermal effect of graphite fibre is dependant on the type of fibre such as herringbone, ribbon, or platelet. [\[42\]](#page-20-0) Organic ester Silver–titania hybrid Improvement in viscosity, thermal stability, heat storage is found concerning the loading of the silver–titania hybrid. [\[43\]](#page-20-0) capric acid/ stearic acid/ palmitic acid mixture Nano-silicon dioxide Nano-silicon dioxide helps to achieve the high latent heat value, excellent chemical and thermal stability, the low thermal conductivity for the stabilise the indoor temperature for a long duration as well as [\[43\]](#page-20-0)

**Table. 1** (*continued* )

achieve desired human comfort, throughout 500 heating/cooling cycles.

Paraffin [\[44\]](#page-20-0)

**Fig.. 3.** Classification of Phase change materials.

sensible heat storage demands large volumes as well as entails appropriate design to release thermal energy [\[23\].](#page-19-0) Within this background, phase change materials -based cooling system is an extremely appealing strategy of thermal control. Taking into account the benefits of the phase change materials, high latent heat storage ability, smaller volume alternation in the phase transition, superior specific heat capacity to render extra sensible heat storage [\[24\].](#page-19-0) In addition to chemical stability, merely no degradation for a sheer number of cycles, phase transformation takes place inside the preferred working temperature range of the system. Higher nucleation rate helps to prevent super-cooling of the liquid phase. Sufficient thermal conductivity leads to help the absorption and discharge of energy in the storage system, reasonably inexpensive, and excessive accessibility [\[25\].](#page-19-0) Alternatively, various options have been designed to boost the heat transfer in PCMs by the help of metal oxide nanofillers [\[26\]](#page-19-0), graphite [\[27\]](#page-20-0), carbon nanotubes [\[28\]](#page-20-0)or fabric [\[29\],](#page-20-0) and exfoliated graphite [\[30\]](#page-20-0), carbon nanofiber [\[31\]](#page-20-0), graphene [\[32\]](#page-20-0), as mentioned in [Table. 1](#page-2-0).

# **3. Types and properties of phase change materials**

There are many forms of phase change materials available. Primarily, there are three forms: Organic (paraffin as well as nonparaffin), Inorganic (salt hydrates and also metallic alloys), and Eutectic (combination of two or more-phase change materials elements: organic, inorganic, and even both), as shown in Fig. 3 [\[54\].](#page-20-0) In the past years, the scientists concentrate on phase change material wherein heat storage is performed because of latent heat of fusion [\[55\]](#page-20-0).

In addition to the latent heat of fusion numerous organic, as well as inorganic materials, are applied in the role of phase change material primarily based on the melting point and freezing point. Their melting and freezing point are available in the operating range, most of the phase change materials cannot fulfil the criteria for thermal energy storage device because no single material may have almost all the attributes necessary for thermal energy storage [\[31\].](#page-20-0) Consequently, the materials have to be employed and their thermos-physical attributes should be enhanced by creating appropriate adjustments in systems design or by applying exterior agents [\[54\]](#page-20-0). Wherein organic phase change material hold various attributes for example substantial specific heat, broad and changeable melting point range, accessible in colossal temperature range, low vapour pressure in melt manner, heat of fusion, tiny volume changes throughout phase transition, chemical as well as thermal stability, non-corrosives, recyclable, minimal or probably none under cooling [[7](#page-19-0)[,56](#page-20-0)]. Paraffin wax, n-octadecane, and so on are the example of organic phase change materials such as. It shows an extensive temperature range and also much better chemical stability [\[57\].](#page-20-0)

There are many disadvantages with organic phase change material, such as low thermal conductivity, relative substantial volume change, non-compatible with plastic containers, flammability, lower phase change enthalpy [\[58\].](#page-20-0) Aside from organic phase change materials, inorganic phase materials also provide some outstanding attributes, for example, acute phase change, lower environmental effect, non-flammable, better phase change enthalpy, excellent thermal conductivity, and also substantial latent heat of fusion [\[8\].](#page-19-0) Inorganic PCMs such as salt hydrates, alternatively, possess better thermal conductivity and lower volume change however they cool down swiftly and corrosive. Nevertheless, there is undoubtedly a disadvantage with inorganic phase change materials, for example, substantial volume change, inadequate nucleation rates, higher vapour pressure (induce water loss as well as result in progressive change in thermal characteristic throughout thermal cycling method), long-lasting degradation by oxidation, hydrolysis, thermal decomposition as well as other reactions, corrosion as well as irritant, under cooling etc. [\[59\].](#page-20-0) Eutectics possess the excellent thermal energy storage capacity with regards to the volume as well as accessible for very high-temperature applications also. Eutectic provides several benefits, for example, sharp melting temperature above organic compounds, no segregation and congruent phase change, volumetric thermal storage density, and also disadvantageous are constrained information can be found on their thermo-physical attributes [\[60\].](#page-20-0) Based upon the phase transformation, phase change materials can be found in the form of solid-solid, solid-liquid, and solid-gas and liquid-gas phase change material [\[61\].](#page-20-0) The phase transformations are functioned in both ways, with energy possibly discharged to or absorbed from the surroundings. The energy is thermodynamically symbolised by an alteration of pressure, temperature or volume. Generally, the temperature difference offers the primary effect on a phase change. Probably, the present investigation ideas are to find and characterise new materials which can be used as a suitable phase change material for a precise application. The thermal energy storage area is now a modern technology for saving energy and raising energy efficiency by dealing the deviation between energy supply along demand. Thermal energy storage entails storage capacity of high- alternatively low-temperature thermal energy in the role of latent heat, sensible heat, or perhaps via thermo-chemical reactions as well as processes [\[62\]](#page-20-0).

Sensible heat storage of a system is dependant on storing thermal energy using cooling or heating a liquid or solid system. Sensible heat storage system involves substantial volumes due to its low energy density. Moreover, sensible heat storage systems have to have a suitable design to release thermal energy at constant temperatures [\[63\].](#page-20-0) The heat

**Fig.. 4.** Different types of phase change material and their thermal properties [\[69\]](#page-20-0).

of fusion also referred as enthalpy of fusion describes the quantity of thermal energy that material is required to absorb or discharge as a way to transform its phase from solid to liquid or even vice-versa [\[64\].](#page-20-0) The heat of fusion straightly influences storage ability of the phase change materials since strong values of heat of fusion result in more effective systems. High heat of fusion is involved in passive heating/cooling applications for buildings to improve the energy stored, minimising the points of heating/cooling requirement [\[65\].](#page-20-0) The primary attributes of phase change materials are the temperature along with the heat of fusion. Generally, it is crucial to containing the temperature of fusion throughout the temperature-based application; however, material's energy storage capacity is not influenced by temperature of fusion [\[66\]](#page-20-0). Nevertheless, a phase change is associated with melting; the addition of the temperature of fusion in the temperature range of practical application can allow the function of change in phase in the form of an on-off switch [\[54\].](#page-20-0) Fig. 4 outline common tendencies of organic as well as inorganic phase change materials about specific heat and enthalpy, melting point and range [\[67\].](#page-20-0) From a thermal perspective, an appropriate phase change temperature range, excellent latent heat of fusion along with a good heat transfer in the direction of the phase change materials are preferred. The latent heat storage ability of phase change materials is inevitably related to the packing density of molecules inside the crystalline system, although the phase transformation temperature is dependant upon the strength of the non-covalent bonding between molecules [\[68\].](#page-20-0)

From a physical point of view, phase equilibrium, zero phase segregation, a sufficient density along with small volume changes at the phase change are generally desired for simple application in present house building materials as well as structures [\[70\].](#page-20-0) From a kinetic point of view, no additional super-cooling along with an adequate crystallisation rate is usually required to generate the best application of the features as well as probabilities of phase change materials [\[71\]](#page-20-0). Super-cooling, the strategy of minimising the temperature of a liquid underneath its freezing point without any changing into a solid, can affect the performance of the phase change materials based on the suitable phase change temperature by influencing this temperature [\[72\]](#page-20-0). From a chemical perspective, durable chemical stability of the phase

change material despite cycling, compatibility with building materials, non-toxicity without any fire hazard is required [\[73\]](#page-20-0). To be employed for applications, the phase change materials a/re needed to have certain appropriate thermos-physical, kinetic, chemical, economic as well as environmentally friendly features. Extraordinary thermal conductivity to assist in charging as well as discharging of phase change materials inside the constrained time frame [\[71\].](#page-20-0) Excellent specific heat so that extra energy in the form of sensible heat is found to the thermal energy storage system [\[74\].](#page-21-0) Phase change material must melt entirely in the course of a phase transition which means the solid, as well as liquid phases, are homogenous [\[54\].](#page-20-0) Thermally efficient in order that phase change material is consistent on phase change temperature as well as latent heat of fusion which enables it to be considered in long-term. It is chemically suitable for construction/encapsulated materials [[75,76](#page-21-0)]. The phase change materials which transform from the solid to the liquid state holds a disadvantage: their leakage in the melting condition is found [\[77\]](#page-21-0). Leakage decreases the heat transfer efficiency as well as raises manufacturing expenditure. Therefore, many studies concentrate on microencapsulation, which contains covering the phase change material together with a material which does not connect with the matrix or phase change material. An additional option considered is to include the phase change material straight into the material of the matrix, without having the coating material, in order that the matrix can function as the capsule of the phase change material [\[78\]](#page-21-0). A different research group has performed characterisation of phase change material in the form of a thermal management system. The thermal test device which mainly emphasised their use in the area of power electronics, and also authors applied differential scanning calorimetry as well as temperature history technique for application in the role of thermal regulators in photovoltaic systems [\[79\]](#page-21-0).

#### **4. Organic phase-change materials**

Several research studies have highlighted organic phase change materials. The accessible, as well as widely explored organic phase change materials that experience solid-liquid phase transformation in the passage of cooling and heating, are poly (ethylene glycol), paraffin

waxes, fatty acids and their derivatives [\[80\].](#page-21-0) Additionally, several organic phase change materials, for example, polyalcohols [\[81\]](#page-21-0) and polyethylenes [\[82\],](#page-21-0) which have solid-solid phase transformation at a set temperature by absorbing and discharging massive volume of the latent heat, have been gained interest in the form of the favourable organic phase change materials [\[83\]](#page-21-0). A variety of requirements must be satisfied by a suitable organic phase change materials. These requirements are substantial latent heat ability to offer an excellent thermal storage density, little volume modification throughout phase transformation, thermal stability during the passage of several heating and cooling cycles, repeatability of phase change, non-flammable, chemically stable, non-toxic, non-corrosive, inexpensive in cost, and readily accessible [[8](#page-19-0), [84,85\]](#page-21-0). Based on several researches, the drawbacks are the low thermal conductivity held by several organic phase change materials resulting in low charging as well as releasing rates, supercooling consequence in cooling cycles, and the requirement for containers to avoid the leakage of phase change materials [\[86\]](#page-21-0). Presently, several research organisations have extensively investigated the thermal properties of paraffin waxes for the growth and progress of various heat storage materials. This research indicates that paraffin waxes store, absorb and discharge plentiful heat repeatedly throughout phase conversions between solid as well as liquid phases. They have significantly latent heat holding capacities between 200 kJ kg<sup>−</sup> 1 and 250 kJ kg<sup>−</sup> <sup>1</sup> , as well as have a broad range of melting temperatures with thermal stability up to 250 ◦C. They show no phase segregation in the course of repeated phase transitions. They are noncorrosive, chemically inert, odourless, durable, affordable, readily available, nontoxic and ecologically safe. Due to these excellent features, paraffin waxes and their blends are widely renowned for many industrial thermal storage purposes [\[87\].](#page-21-0)

Poly(ethylene glycol)s also called poly(oxyethylene), are made up of linear dimethyl ether chains with hydroxyl ending groups, HOCH2(-CH2OCH2)nCH2OH, and consequently, have twin characteristic of water solubility as well as organic solubility. Poly(ethylene glycol)s have already been researched as phase change materials in numerous different thermal storage applications from building envelopes to textiles, foams as well as fibres due to their suitable characteristics. These characteristics are high heat of fusion, low and reasonable melting temperature, low vapour pressure while melted, thermally as well as chemically stable, biodegradable, nonflammable, non-corrosive, nontoxic and also low-priced [\[88\]](#page-21-0). It is viable to change the melting temperature and capacity to heat absorption of a poly (ethylene glycol)s system by choosing or blending poly (ethylene glycol)s with various molecular weight. There is a substantial supercooling effect because of the issues of crystallisation of long phase change material chains in the course of cooling [\[89\]](#page-21-0). In this manner, avoiding the supercooling of poly (ethylene glycol) s apart from the enhancement of their thermal conductivity is a significant concern for their near future application in heat storage systems. Several scientists have examined the fatty acids as phase change materials. Mainly, in the current scientific studies, the fatty acids are a widespread concern in the phase change materials area. As the fatty acids possess several outstanding characteristics, for example, appropriate melting temperature range and also high heat capacity, the super-cooling effect are ignored throughout the transformation, with decent chemical and thermal stability, less expensive, or little volume change [\[90\]](#page-21-0).

Additionally, the thermal conductivity is enhanced by introducing graphite, which enhances the rate of thermal storage and discharge. Depending on the features, it is useful to employ them to the solar energy storage, thermal storage system, as well as other fields. Furthermore, the fatty acid esters have a lesser phase change temperature. Therefore it is more efficiently employed in the solar-powered air-conditioning system [\[91\]](#page-21-0).

# *4.1. Fatty acids and fatty acid derivatives*

Notably, the fatty acid (FA) is a carboxylic acid having a very long

aliphatic chain, that is possibly saturated or unsaturated. The majority of natural fatty acids possess an unbranched chain of an even number of carbon atoms, ranging from four to twenty-eight. Fatty acids are generally found in three primary categories of esters: triglycerides, phospholipids, and cholesterol esters. For such varieties, fatty acids are vital nutritional options for fuel for animals, so they are essential structural parts for cells [\[92\]](#page-21-0). Fatty acids are different in length, generally classified in the form of short to very long. Short-chain fatty acids have aliphatic tails of five or maybe very few carbons. Medium-chain fatty acids are fatty acids having aliphatic tails of six to twelve carbons, that may shape medium-chain triglycerides. Long-chain fatty acids are fatty acids that have aliphatic tails of thirteen to twenty-one carbons. Long chain fatty acids are fatty acids that have aliphatic tails of twenty-two or higher carbons. Saturated fatty acids do not comprise of a C = C double bond [\[93\].](#page-21-0) They have already the same formulation CH3(CH2) nCOOH, accompanying distinctions in "n". An essential saturated fatty acid is stearic acid (*n* = 16), which while neutralised using lye is one of typical kind of soap [\[94\].](#page-21-0) Some of Saturated Fatty Acids are Caprylic acid, Lauric acid, Capric acid, Palmitic acid, Myristic acid, Stearic acid, Behenic acid, Arachidic acid, Cerotic acid, Lignoceric acid,. Caprylic acid is the general term for the eight-carbon saturated fatty acid recognised by the regular designation octanoic acid [\[95\].](#page-21-0) Its compounds are seen in the milk of a variety of mammals, as well as a minor component of coconut oil and also palm kernel oil. It is an oily liquid which is merely soluble in water having a little undesirable rancid-like smell as well as flavour [\[96,97](#page-21-0)]. Decanoic acid also referred to as capric acid or decylic acid is a saturated fatty acid. Its chemical formula is CH3(CH2)8COOH. Salts, as well as esters of decanoic acid, are known as decanoates or caprates. The terminology capric acid is obtained from the Latin "caper / Capra" due to the fact the sweaty, undesirable fragrance of the compound is an indication of goats [\[98\]](#page-21-0). Attention in the application concerning fats as well as oils for ecofriendly chemistry resulted in the increasing significance regarding materials made from them. The animal in addition to plant-centred fats and oils are usually hydrolysed to have combinations of fatty acids which can be filtered and afterwards isolated. Presently, fatty acids in the form of a phase change materials receive much consideration for their several features in building energy performance, air-conditioning systems as well as solar heating systems. Fatty acids grow to be amidst sustainable feedstocks, with attributes equivalent to paraffin waxes as part of phase change material concepts. The fatty acids and their various types of derivatives have now been considered in the role of an appealing phase change materials to receive energy-retaining compounds in solar energy systems, construction, as a result of their relatively effectual thermal, physical properties as well as their simple introduction into a composite [\[99\]](#page-21-0). Additionally, the majority of the fatty acids are usually on the market, because some companies currently create fatty acids in enormous quantities for plastic materials, beauty products, fabric Additionally other companies. Around 1989, D. Feldman has evaluated the thermal characteristics of lauric, palmitic, and also capric stearic acids and their binary blends [\[100\]](#page-21-0). The statistics confirmed that these types of items are alluring applicants for latent heat retaining as part of space heating reasons. The melting range of these types of fatty acids changed ranging from 30 ◦C to 65 ◦C, although their enthalpy of fusion values have been found in between 153 kJ kg− 1 to 182 kJ kg<sup>−</sup> <sup>1</sup> . D. Feldman et al. performed a substantial study concerning the application of fatty acids in the role of a phase change materials also their thermal stabilities [\[101\]](#page-21-0). A. Hasan analysed the thermal characteristics of stearic acid, also palmitic acid [\[102\]](#page-21-0). A. Sari also analysed the thermal abilities of myristic acid [\[103\]](#page-21-0). F.O. Cedeno et al. introduced the melting temperature also the heat of fusion description data for palmitic, stearic also oleic acids also their binary also ternary blends [\[104\].](#page-21-0) G. Gbabode observed the thermal characteristics also the crystal elements of odd-numbered fatty acids (CnH2n+1COOH) from tridecanoic acid (C12H25COOH) to tricosanoic acid (C22H45COOH) [\[105\]](#page-21-0). In this manner, we have outlined the properties of fatty acid-based phase change

**Table. 2**  Fatty acid based phase change materials.

#### materials in Table 2.

Consequently, several experts concentrated on the thermal characteristics of the fatty acids, their blends also their forms for evaluating their suitability for heat retaining functions. Fatty acids possess specific unwanted characteristics, such as inferior smell, corrosivity, and particularly elevated sublimation rate, to conquer the drawbacks, a variety of fatty acid forms are typically made by esterification reactions of fatty acids with the help of alcohol. Fatty acid esters are commonly a type of organic phase change material, and inadequate thermal data is in the literature [\[113\]](#page-21-0). Nowadays, studies have been concentrated on low-chain fatty acid esters of stearic as well as palmitic acids. The melting point of these types of unique materials occur between 20 ◦C to 40 ◦C, and related heat capacities range from 180 kJ kg<sup>−</sup> 1 to 200 kJ kg<sup>−</sup> <sup>1</sup> , correspondingly [\[114\].](#page-21-0) Authors carried out the DSC characterisation to study the melting process of stearic acid, oleic acid, palmitic acid and their binary, ternary blends. Due to the fact oleic can go through two-phase transformations (solid–solid, solid-liquid) throughout the temperature-heighten and temperature-fall stage, the melting steps of the binary as well as ternary blends experienced a couple of endothermic peaks [\[115\]](#page-21-0). Authors examined the thermal features of stearic acids during the freezing as well as the melting process. The final results reveal that the emerging fin improves both the conduction as well as similarly the natural convection heat transfer of phase change material, and the improvement factor throughout freeze has been calculated, it was 250% higher. The experimental results reveal that the improvement mechanism of the fin is linked to its potential to enhance both heat conduction and also natural convection [\[116\]](#page-21-0). There are several studies on the phase change materials based on the fatty acid; we have outlined a few of those study in Table 3.

# *4.1.1. Fatty acid composites as a phase change material*

Fatty acids are significantly used in thermal energy storage because there are countless benefits to create fatty acids into stable phases change materials, such as without necessity for further encapsulation, stable shape, cost-advantages, and the ability for uses along with tunable dimension. Fatty acids in the role of a phase change materials posses little thermal conductivity, which retards the storage as well as heat discharge rate during the melting and solidification steps, and low thermal conductivity of organic PCMs obstructs their further uses in thermal energy storage [\[92](#page-21-0),[131](#page-22-0)]. By applying the various fillers,

**Table. 3**

(*continued on next page*)

**Table. 3** (*continued* )

significant number of researches had been done previously to improve the heat transfer efficiency of fatty acid and increase the thermal energy absorbing/releasing speed [\[132\]](#page-22-0). The presently applied materials having outstanding heat conduction feature consists of carbon fibre, expanded graphite (EG), carbon nanotubes (CNTs), graphene, activated carbon, silica fume (SF) and activated montmorillonite (a-MMT), expanded perlite [[133,134\]](#page-22-0) and so on. These fillers are used to generate the fatty acid composite. Generally, there are primarily two factors for establishing fatty acids composites in the form of a phase change materials. First one is to promote the heat conduction potential of phase change materials because fatty acids in the role of a phase change materials display low heat conduction possibility; Enhancing thermal conductivity is just one of the primary objective in the area of phase change materials. The mentioned scientific studies in current years concerning thermal conductivity improvement of PCMs through incorporating fillers with high thermal conductivity encapsulating phase change materials, wherein the fillers primarily consist of carbon-based materials as well as metal-based materials. Fig. 5 reveals the strategies of thermal conductivity improvement.

Moreover, the positive aspects and drawbacks of every technique for enhancing the thermal conductivity are described as well as reviewed, the objective of offering the reader with a comparatively systematic and comprehensive understanding of all of them [\[135\].](#page-22-0) Moreover, another factor is to understand the stable system as well as solidification of phase change materials. There are numerous techniques to prepare and stabilise phase change materials such as microencapsulation, adsorption, electrostatic spinning, polymer blends. We cover the fatty acid composite phase change material based on the carbon allotropes. Therefore, a review of the fatty acid and carbon-based composite in the role of a phase change material is mentioned in the following section.

*4.1.1.1. Carbon based phase change materials.* Energy storage is important area in saving energy as well as providing the safeguard to the environment. The phase change materials play a vital role in the forefront of the thermal storage field. Although, the poor thermal conductivity and the loss during phase transition hinders the application range of the phase change materials (PCMs). To solve this problem, Carbonbased materials play a crucial role, and it has broad range of the application in the field of phase of materials. Carbon materials in PCMs is used to enhance thermal conductivity, mechanical, electrical and adsorption properties. In this section, applications of carbon nanotubes, carbon fibers and graphite, graphene in fatty acid based have been discussed.

*4.1.1.2. Graphite based fatty acid phase change material.* Earlier studies

**Fig.. 5.** The strategy of thermal conductivity enhancement.

**Fig.. 6.** SEM images of (a and b) raw expanded graphite, (c) SPCMs 1, (d) SPCMs 3, (e) SPCMs 5, and (f) SPCMs 7[143].

have proven the fact that the thermal conductivity of PCMs can be enhanced by using expanded graphite. As a result, the thermal conductivity improvement of expanded graphite based organic phase change materials has drawn research preferences. Expanded graphite having a porous structure is additionally desired as its excellent thermal conductivity, reasonable density, and suitable compatibility along with organic PCMs. Authors mentioned that the thermal conductivity of paraffin/6 wt% expanded graphite composites had been improved from 0.32 to 3.66 W/m K in comparison to paraffin [\[136\]](#page-22-0). Authors blended acetamide with expanded graphite, therefore, improving the thermal conductivity from has been reported [\[137\].](#page-22-0) Authors described that the thermal conductivity of stearic acid had been enhanced by expanded graphite. Authors described that the thermal conductivity of lauric acid (LA), myristic acid(MA), and palmitic acid(PA) had been boosted by

expanded graphite [\[138\].](#page-22-0) Expanded graphite along with a perfectly-formed pore structure can decrease the seepage of liquid phase change materials by using capillary force. Furthermore, the pore structure can restrict the comparative significant volume alteration of the phase change materials depending on fatty acid eutectic throughout their phase change steps [\[139,140](#page-22-0)]. Capric acid, lauric acid, and oleic acid have been blended in a certain percentage to produce a eutectic mixture, accompanied by absorbing into the expanded graphite to create the composite shape-stabilised phase change materials [[141](#page-22-0),[142](#page-22-0)].

SEM illustrations have been applied to study the microstructures of the expanded graphite and the as-prepared composite phase change materials, as shown in [Fig. 8.](#page-9-0) It has been found from Fig. 6a that the expanded graphite displays as the worm-like microstructure. Furthermore, a huge level of properly-derived pores network at the microscale

**Fig.. 7.** DSC Curve of CA–MA–PA and CA–MA–PA/xG composite PCM [\[146\]](#page-22-0).

**Fig.. 8.** The thermal conductivity of CA–MA–PA and CA–MA–PA PCM composites loaded with xG[147].
