Repository: timnik82/clean_marker_md

# Marker PDF -> Markdown (Text-Only) Workflow
This repo contains a small workflow for converting PDFs to Markdown with Marker
and then cleaning the output to remove tables, figures, math, and end-matter.

## Prereqs

- Python 3.10+
- Virtualenv already created at `./.venv`
- Marker + CPU PyTorch installed in the venv

Activate the venv:

```bash
source /home/timnik/coding/Reviews/.venv/bin/activate
```

## Extract abstracts from papers (optional)

Extract abstracts from cleaned markdown papers into a consolidated file:

```bash
python extract_abstracts.py \
  --input-dir out_clean/papers \
  --output out_clean/abstracts.md
```

This script:

- Extracts abstract sections from papers

File: out_clean/Usman et al. - 2022 - Emerging Solid-to-Solid Phase-Change Materials for Thermal-Energy Harvesting, Storage, and Utilization-annotated.md (part 1 of 3)
# **Emerging Solid-to-Solid Phase-Change Materials for Thermal-Energy Harvesting, Storage, and Utilization**

*Ali Usman, Feng Xiong, Waseem Aftab, Mulin Qin, and Ruqiang Zou\**

**Phase-change materials (PCMs) offer tremendous potential to store thermal energy during reversible phase transitions for state-of-the-art applications. The practicality of these materials is adversely restricted by volume expansion, phase segregation, and leakage problems associated with conventional solid-liquid PCMs. Solid–solid PCMs, as promising alternatives to solid–liquid PCMs, are gaining much attention toward practical thermal-energy storage (TES) owing to their inimitable advantages such as solid-state processing, negligible volume change during phase transition, no contamination, and long cyclic life. Herein, the aim is to provide a holistic analysis of solid– solid PCMs suitable for thermal-energy harvesting, storage, and utilization. The developing strategies of solid–solid PCMs are presented and then the structure–property relationship is discussed, followed by potential applications. Finally, an outlook discussion with momentous challenges and future directions is presented. Hopefully, this review will provide a guideline to the scientific community to develop high-performance solid–solid PCMs for advanced TES applications.**

# **1. Background**

The disparate scarcity of fossil fuels and high-energy consumption of non-renewable energy have become serious concerns for the sustainability of energy and climate change. The high consumption of fossil fuels has directly led to carbon dioxide emissions that severely cause the energy crises and global warming.[1–3] Therefore, researchers are firmly observing renewable energy sources such as solar, wind, hydro, and geothermal power because of their low carbon footmark and less air contaminant emission.[4–6] Numerous technologies are being developed to harvest, store, and utilize renewable energy.[7] However, the major drawback of these renewable sources is their intermittency, which limits their adoption in

A. Usman, F. Xiong, W. Aftab, M. Qin, R. Zou Beijing Key Laboratory for Theory and Technology of Advanced Battery

Material School of Materials Science and Engineering

Peking University Beijing 100871, China E-mail: rzou@pku.edu.cn

R. Zou Institute of Clean Energy Peking University Beijing 100871, China

The ORCID identification number(s) for the author(s) of this article can be found under https://doi.org/10.1002/adma.202202457.

**DOI: 10.1002/adma.202202457**

domestic and industrial sectors. To trade the issue of mismatch between energy supply and demand in terms of time and space, thermal energy is one of the most generous forms of energy to store renewable energy. Currently, 80–85% of the world's energy consumption involves the manipulation of thermal energy over a wide temperature range. Thermal-energy storage (TES) using latent heat of phasechange materials (PCMs) is one of the most adequate means of energy storage within small temperature constraints.[8]

PCMs are an extensive class of materials, in which thermal energy is stored in the form of heat of fusion during the phase-change process and remains stored till the materials endure a reverse transition process.[9,10] Phase transition temperature and heat of fusion are the requisite parameters of PCMs. The phase transition temperature is a temperature at which

material starts changing its states from one phase to another. The heat of fusion also termed as latent heat of fusion, refers to the amount of thermal energy absorbed or released during the phase transition of PCMs. The conceptual diagram of phasechange energy storage and release is presented in (**Figure 1**a). The working mechanism of PCMs involved storing and release of thermal energy at constant temperature followed by intermolecular interactions. The reversible breaking and formation of hydrogen bonding are accountable for the storage and release of thermal energy during melting and solidifying process. Under thermal charging, PCMs first perform like a sensible heat-storage material during which thermal energy is stored resulting in a temperature rise, but, when the melting temperature is achieved, then the materials are stored energy as latent heat from the melting process at a constant temperature. When melting is completed, further thermal action results in the rise of temperature analogous to sensible heat storage. Upon cooling of melted PCMs, the PCM starts to freeze and release an amount of latent heat about equal to melting enthalpy, when freezing temperature is attained. The thermo-physical properties of PCMs are governed by thermodynamics equilibrium,[11] and can be represented by the Gibbs free energy equation;

∆ = *G H*∆ −*T S*∆ (1)

For a first-order phase transition, the Gibbs free energy of the solid phase equals to liquid phase and therefore Δ*G*S→<sup>L</sup> = 0, giving the relation of Δ*H*fusion = *T*<sup>m</sup> Δ*S*fusion. Where *T*m indicates the melting temperature, Δ*H*fusion is the measure of latent heat of fusion, and (Δ*S*), is the change in entropy after phase transition.

Generally, PCMs are classified into three main categories organic (paraffin, fatty acid, and polymers), inorganic PCMs (salt hydrate, metal, and alloys), and their eutectic mixtures based on their composition.[9] They typically undergo four kinds of phase transition processes solid-to-liquid (S–L), solidto-solid (S–S), solid-to-gas (S–G), and liquid-to-gas (L–G) phase transition, or vice versa. Among them, S–L and S–S phase transitions are the most suitable for TES-related applications.[12–14] The S–L PCMs change their states between solid and liquid on account of the reversible breaking and formation of intermolecular hydrogen bonding or supramolecular bonding upon thermal action, which are accountable for the storage or release of thermal energy correspondingly. These PCMs have been broadly covered by various researchers in the past for the applications of TES including solar-TES, off-peak electricity, and infrared stealth technologies.[9,15–24] Nevertheless, S–L PCMs suffer from high volume expansion and leakage of the liquid PCM during multiple phase-change cycles, which hindered their utilization at advanced levels.

In this regard, tremendous attention has been paid to encapsulate S–L PCMs to prevent leakage and make them

reliable for practical TES. However, this technology is still limited to producing high-performance encapsulated PCMs on large scale. For instance, nano-encapsulated PCMs exhibit better performance and shape-stability but mass production of these PCMs is challenging. On the other hand, macro-encapsulated PCMs suffer from poor thermal properties and large volume expansion which ultimately results in leakage over repeated cycles. Moreover, the inclusion of inactive shell materials or supporting materials causes a significant decline in energy storage capacity. In contrast to S–L PCMs, S–S PCMs go through less change in volume and entropy ensuring their effectiveness in practical TES. These PCMs offer an elegant solution to overcome these issues toward the potential of TES applications due to solid-state switching.[25–28] S–S phase transitions are usually observed between the different crystalline forms of materials or polymorphs in a single component system. The working attitude of these materials involves molecular re-orientations, from one ordered crystalline phase to another disordered semi-crystalline solid phase without shifting into isotropic liquid phase to store or release thermal energy by changing temperature or pressure (Figure 1b). They generally exhibit first-order phase transitions that undergo discontinuous changes in phase-change enthalpy, changes in volume, and entropy owing to a crystal-packed structure. The extent of these changes is often observed much less as compared to conventional S–L PCMs, which makes them preferable and optimum choice in the field of TES applications. Further, these PCMs also present desirable characteristics such as smaller phase separation and no degradation upon thermal cycling.[29,30] Even though the mechanical strength slightly shrinks after phase transformation in some cases of S–S PCMs, they normally maintain their bulk solid properties in a certain range of temperature, and their core role regarding leakage remains intact, thus they are also known as solid-state PCMs. The inherent thermal characteristics of S–S PCMs over S–L PCMs are presented in (Figure 1c).

Despite the growing importance of S–S PCMs, in-depth analysis of these PCMs is not sensed about the fundamentals of structural–thermal relationship with mechanical and physical properties toward TES. Therefore, there is an urgency to talk about the latest scientific literature progress on S–S PCMs in a thought-provoking way. Significant advancements have been made in the past on S–S phase transition materials for thermalenergy applications by means of different materials polyalcohols, polymeric, inorganic, and hybrid which are briefly summarized in (Figure 1d). To the best of our knowledge, only one single report has been made on S–S PCMs. However, they only focus on one type of molecular study at a smaller scale and did not study thermal-energy systems toward the adoption of these materials at a broader scale.[28]

Here, we provide an inside view of various types of S–S PCMs, from the point of molecular engineering, solid-state phase transition, structure–plasticity property correlation, and topological arrangement identifying the execution of these materials into an unexplored sector of the field. We hope that this review will support the scientific fraternity to view a comprehensive understanding of materials design developments and their innovative results in the field of S–S PCMs for hightech TES applications.

*Adv. Mater.* **2022**, *34*, 2202457

# **2. Overview of S–S PCMs**

S–S PCMs are divided into three major families of materials to study their molecular and structural rearrangement occurring in solid-state phase transitions for the potential of TES has been illustrated in **Figure 2**. Organic molecular crystals exhibit energetic S–S phase transitions from one crystalline structure to another crystalline lattice configuration with the ease of polymorphic behavior. The family of organic S–S PCMs mainly includes polyalcohols/plastic crystals (PCs), polymeric, and organic-salt-based materials. Generally, organic S–S PCMs lie between 25 and 185 °C with their phase-change enthalpies from 15 to 270 kJ kg<sup>−</sup><sup>1</sup> . Polymeric S–S PCMs involve reversible phase transitions from a crystalline solid phase to another semi-crystalline or amorphous phase. Poly(ethylene glycol) (PEG) and poly(ethylene oxide) (PEO) are primarily employed as phasechange units incorporated into polymer skeleton through different chemical cross-linking polymerizations methods for the assembly of polymeric S–S PCMs. These materials are effectively corresponding to the low- and mid-range of temperatures that lie between 15 and 68 °C with phase-change enthalpies of 15–183 J g−<sup>1</sup> . Polyalcohols is a sub-class of organic PCMs that undergo solid-state transformations from layered or chain structures to partially disordered ones with suspected rupture of hydrogen bonding over the function of temperature or pressure from low to high. These materials are typically applied in thermal-energy applications, that is, solar water heating and domestic heating owing to their reversible crystallographic arrangement. PCs also exhibit solid-state phase transformations analogous to polyalcohol. Recently these materials have gotten substantial attention as an alternative eco-friendly solution for refrigeration systems due to their magnificent behavior toward stimuli-controlled phase transition within solid-state processing.

Organic salt/protic ionic liquids are also another sub-class of organic PCMs that usually undergo S–L and S–S phase transition. These PCMs normally operate in the temperature range of 90–208 °C during S–L transitions for solar TES and wind applications. But, herein we only focus on such salts that exhibit S–S phase transitions. For instance, pyrazolium sulfonate [Pzy] [CF3SO3], guanidinium triflate [Gdm][CF3SO3], and guanidinium ethane sulfonate [Gdm][C2H5SO3] are the only salts that are presenting S–S phase transition in the temperature range of 59–115 °C for domestic water-heating applications. They mainly consist of organic cation and organic/inorganic anions or the substituent group and hydrogen bonding is the main driving force within the crystal packing structure during transitions. Inorganic S–S PCMs are such kinds of PCMs that can reversibly store and release thermal energy through order–disorder transition with the help of crystallographic structure transformation and magnetic transformation. The inorganic PCMs family mainly includes metallic and ceramics-based materials. The phase transition temperatures of these materials range from 30 to 120 °C with phase-change enthalpies falling between 25 and 70 J g−<sup>1</sup> , which is relatively less than organic S–S PCMs. Further, inorganic-salt-based S–S PCMs are more suitable for high-temperature applications having an operating temperature range of 590–800 °C. Hybrid PCMs are another kind of S–S PCMs that is a combination of organic and inorganic materials mainly including perovskites and organometallic-based materials. Hence, this article is categorized into three major categories of S–S PCMs including organic, inorganic, and hybrid materials to discuss their molecular structure and topological arrangement for advanced TES applications. The widespread adoption and commercialization of S–S PCMs are directly associated to a notable extent with their abundant availability and cost. Most of the organic S–S PCMs have been prepared with extensively available, low-cost starting materials which makes a straightforward pathway toward practicality. In contrast, inorganic S–S PCMs are typically obtained by metallic alloys, and optimization is needed to tune the intrinsic properties relationship when integrated for advanced utilization. The hybrid S–S PCMs have been prepared by relatively complex synthetic schemes that ultimately increase mass production costs. So, in the present situation, emerging categories of organic S–S PCMs including polymeric and PCs are being considered an optimal choice for innovative applications likely wearable thermal management applications and solid-state refrigeration technology applications, respectively. The phase transitions temperature of these materials is near ambient temperature, which is a necessary parameter when considering these applications. In addition, the flexibility and thermal storage capacity of these materials can be tuned by controlling the molecular weight for wearable applications.[31,32]

On a concluding note, certain parameters are required regarding materials consideration and commercial-engineering aspects toward potential thermal-energy applications. For instance, thermal management of the human body by using S–S PCMs has been extensively studied for the fabrication of smart textiles to solve the leakage issue of liquid PCMs during phase transition, which is the main hindrance in PCM-integrated textiles. The key problem is significantly addressed by using polymeric-based S–S PCMs by providing a relatively stable and comfortable temperature range for human. Further, these materials also possess adjustable latent heat, negligible volume expansion, and decent mechanical properties rather than conventional S–L PCMs. For solid-state refrigeration technology, polyalcohols-based S–S PCMs normally exhibit a larger change in isothermal entropy and adiabatic temperature during the solid-state transition from ordered to disordered phase, making them a suitable choice in comparison to S–L PCMs. Although, these PCMs exhibit relatively better entropy change and latent heat storage. However, the large working temperature of these PCMs is challenging. On the other hand, the reuse of waste heat from an industrial power plant requires controlled **www.advancedsciencenews.com www.advmat.de**

15214095, 2022, 41, Downloaded from https://advanced.onlinelibrary.wiley.com/doi/10.1002/adma.202202457 by Universidade De Coimbra, Wiley Online Library on [22/01/2026]. See the Terms and Conditions (https://onlinelibrary.wiley.com/terms-and-conditions) on Wiley Online Library for rules of use; OA articles are governed by the applicable Creative Commons License

heat-release PCMs. These materials stored latent heat for longer and later, released on demand followed by external stimuli, regardless of temperature confines as observed in normal S–L PCMs. Detailed discussion of various S–S PCMs toward their potential thermal-energy applications is found in the corresponding Sections 3.1–3.3, respectively.

# **3. Strategies for Developing S–S PCMs**

Until now, several developing strategies have been proposed for the functioning of S–S PCMs. The developing strategies mainly include molecular rearrangement likely face center lattice to cubic crystal lattice or crystalline region to gel formation stateamorphous region for polyalcohol and polymeric S–S PCMs, respectively, suggesting that the conversion of these materials purely occurs in solid state. These PCMs are typically developed by two kinds of strategies that include certain phase transition mechanisms for different materials. In the first strategy of phase transitions, a specified type of S–S PCMs undergoes an S–S phase transition from one crystalline phase to another crystalline phase with the associated energy fluctuation to absorb or release heat in terms of molecular arrangement. For instance, polyalcohols exhibit an S–S phase transition from sheet-like crystalline structures to face-centered-cubic (FCC) or bodycentered-cubic (BCC) crystal structures. The basic phenomena of these materials involve reversible phase transition from an ordered and layered structure like tetragonal, monoclinic, or orthorhombic crystal geometry to orientationally disordered phases such as FCC or BCC crystal with great symmetry orientation (**Figure 3**a). In short, these molecules involve phase transformation from homogeneous phase to heterogeneous phase upon external effect, that is, temperature or pressure difference while enduring a first-order transition. Therefore, these kinds of materials are also known as PCs representing the solid-state operation in their crystal structure.[33–35]

While, in the case of polymeric S–S PCMs, phase-change motifs are typically integrated into a secondary structure via chemical covalent bonding. This phenomenon helps to prevent leaking the crystallizable constituents when they are in a liquid state (non-crystalline state). Because, the phase-changing constituents are structurally integrated into the macromolecular backbone of polymers through block polymerization[36] or crosslinking polymerization with non-crystallizable moieties,[37–42] side-chain grafting,[43–45] or hyper branching.[46,47] For instance, PEG or PEO are mostly used as the soft segment to attach with polymer skeleton as a hard segment for making linear chains of polymeric S–S PCMs due to the significant advantages of PEG: good biocompatibility, excellent biodegradability, high latent heat, and operational simplicity.[48,49] The PCMs absorb heat through latent heat mechanisms when the soft segment approaches phase transition temperature. The free movement of these soft segments is hindered, as they develop cross-linking network by the backbone of the polymer skeleton that allows the system to keep it in a solid state. The transition temperature of these S–S PCMs could be tuned by varying the chain length of the polymer backbone, adjusting the ratio of soft and hard segments, or changing the soft segments[50] (Figure 3b). A detailed discussion about thermo-physical properties of polyalcohols and polymeric PCMs is provided in latter Section 3.1.

Inorganic S–S PCMs usually involves the absorption and release process of thermal energy upon magnetically induced transition, order–disorder, or crystalline phase transformation, similar to polyalcohols phase transition methodology (Figure 3c). For instance, the development of phase change within ferrite (Fe) and austenite (As), as well as inorganic salt like lithium sulfate, involves a solid-state phase transition.[51,52] Examples of inorganic S–S PCMs include vanadium dioxide (VO2), which typically undergo monoclinic to insulator phase transition over-temperature difference. By tuning the phase transition temperature or by developing the binary system with two different materials, such transformation can also be tailored for TES applications. A comprehensive explanation of inorganic S–S PCMs about thermo-physical properties and potential applications is provided in latter Section 3.2. Hybrid S–S PCMs are another class that includes perovskites and organometallic materials, in which inorganic 2D crystalline sheets as the supporting network are attached with crystallizing segments represented as "R" as alkyl chains through covalent bonding in the second methodology.[53–56] Generally, hybrid S–S PCMs can be defined with the chemical formula (*n*C*n*H2*<sup>n</sup>* + 1NH3)2MX4, where *n*C*n*H2*n* represents long alkyl chains with inorganic counterparts (MX4 −2 ), M indicating a metal atom and X representing halogen group (Figure 3d). It generally exhibits analogous behavior with polymeric S–S PCMs in terms of their transitions. When these segments start absorbing heat energy, crystallizing segments start melting and storing thermal energy. In the reverse process, cooling from its melted state leads to heat release in a reversible process. Nonetheless, the lateral movements of molecules are hindered due to the attachment of inorganic materials (sheet-like scaffolds) with the soft segments. An inclusive discussion regarding thermal analysis and other properties of the hybrid PCMs is given in the Section 3.3.

The differences in thermal properties (phase transition temperature *T*t and latent heat Δ*H*) of S–S PCMs mainly depend on their material types, the strength of the bonds, and structures. Thus, different kinds of S–S PCMs cover wide transition temperature ranges with different phase-change enthalpy for certain TES applications. Accordingly, suitable phase transition temperature and high latent heat storage capacity are the core requirements for each applications scenario to satisfy their adaptability. Based on the applications, some additional parameters also need to be optimized. For instance, the thermal management of the human body for wearable applications pays more attention to multifunction and good mechanical properties such as flexibility and elasticity. Similarly, good washability is required for smart textiles. On the other hand, the reuse of waste heat from an industrial power plant requires stimulicontrolled heat-storage materials, which stored latent heat for longer and are later released on demand irrespective of temperature barrier. Further, the large-scale heat storage represented by solar heat storage needs a high heat-storage density for solar thermal-energy applications. Thermal management of electronic equipment and vehicles requires more focus on efficient heat dissipation and capacity.

#### **3.1. Organic-Based S–S PCMs**

Organic S–S PCMs mainly comprise a specific group of hydrocarbons-based materials that include polyalcohols, or PCs and polymers. Polyalcohols or small polyols are hydrocarbons that have BCC tetrahedral molecular structures near ambient temperature. These polyalcohols and some of their amine derivatives materials typically store and release thermal energy through reversible solid-state phase transformation when reasonably small molecules are engaged in the reversible breaking of supramolecular interactions, that is, hydrogen bonds in the molecular vibrations and lattice vibrations as a function of temperature.[57] Thus, these materials are suitable for cold storage containers and packaging applications in the pharmaceutical and food industry, respectively. In the following sections, we will highlight recent developments regarding polyalcohols and polymeric S–S PCMs for thermal management utilization, space heating in detail, and so on.

#### *3.1.1. Polymeric S–S PCMs*

Among organic S–S PCMs, polymeric S–S PCMs are extensively studied owing to their exceptional properties including operational simplicity, reasonable latent heat storage capacity, and widely selectable phase transition temperature with excellent shape stability and adaptability.[36,40,58,59] These PCMs are usually prepared by two methods including physical and chemical methods. The physical approach mainly involves the direct dispersion of PCMs molecules into a polymer framework as supporting skeletons with higher melting temperatures. In this case, PCMs can be developed by physical bonding of soft segment or S–L PCMs into polymer skeleton through melt blending, soaking, and physical adsorbing action technique to develop a stable polymeric matrix that helps to prevent leakage problems during phase transition. The obtained polymer can maintain its solid state during the S–L phase transition of the PCMs compound until the temperature of the supporting polymer is below its melting point. Thus, these polymeric PCMs are generally termed form-stable PCMs.[14] However, the dispersion of PCMs into polymer supporting matrix may cause large phase segregation problems during multiple melting and freezing cycles, which ultimately limit their practical application.[36,60,61] The chemically cross-linking approach is another method to develop polymeric S–S PCMs including blocking copolymerization, chemical grafting, and chemically cross-linked polymerization to overcome this issue. The cross-linked polymeric S–S PCMs mainly entailed two units; crystallizable identities/soft segments are chemically grafted to a backbone of a polymeric skeleton as explained earlier.

The working phenomena of cross-linking polymeric S–S PCMs generally involved the phase change of the soft segment into another semi-crystalline or amorphous phase rather than transforming into a liquid phase during the heating process. And the crystal structure exhibits reversed behavior when they are cooled below phase-changing temperature. Therefore, polymeric S–S PCMs have been enormously applied in various fashions for effective utilization of TES systems due to their favorable characteristics; negligible volume change, cost-effective, no liquid or gas generation during phase transition, and longer life span. Nonetheless, a slight reduction in latent heat was typically observed in these PCMs, because the mobility of crystallizing molecules is restricted through cross-linking rigid segments. The extent of the decrease in phase-change enthalpy is based on two things; a choice of polymer backbone and phase changing group.[60] Therefore, several modifications in materials design approaches have been reported to improve the latent heat of PCMs. Considerable efforts have been made in the past via integrating PEG chains into several kinds of polymer skeleton materials through different techniques including polystyrene-*graft*-PEG copolymers, grafting 1-octadecanol (ODT) onto an amine cured epoxy cross-linked network, polyesters, and cross-linked polyurethanes (PUs) for the fabrication of polymeric S–S PCMs.[39,45,61–68] Further, various kinds of cross-linking segments including trihydroxy surfactants, that is, Tween 80 and span 80, hexahydroxy compounds, that is, dipentaerythritol, pentaerythritol (PE), sorbitol, and inositol as well as *β*-cyclodextrin were also being used for the preparation of PUs-based S–S PCMs.[68–72] Among them, PUs-based S–S PCMs systems have earned remarkable attention for effective utilization of TES systems in real-life applications owing to their fascinating thermophysical characteristics; excellent thermal stability and good mechanical properties. The prominent preparation method of PUs-based S–S PCMs is chemically cross-linking polymerization by which PEG and its derivatives are chemically covalently bonded with supporting skeletons like hexamethylene diisocyanate (HDI) and diphenylmethane diisocyanate (MDI) and then cross-linked with various chain extender, that is, 1,4-butane diol,[36] PE,[37] and PVA[73] through the formulation of urethane linkages (**Figure 4**a). The TES performance of PUs-based S–S PCMs is primarily influenced by several factors; 1) varying the structure of a molecule, 2) free movement of the soft segment or crystallizing group, and 3) cross-linking density present in the network. In view of the TES performance and their applicability, significant advancements have been made by our group in the development of PUs-based S–S PCMs by varying PEG molecular weight to adapt its intrinsic properties toward state-of-the-art TES applications.[31,32,74,75] For instance, a kind of flexible PCMs is particularly favorable for human body thermal management to thermo-regulated textiles or practical wearable applications. In this context, our group has made notable progress in the development of solar-driven thermal-storage fabric with the impregnation of phosphorene encapsulated into PU-based S–S PCMs system to improve the washability, which was also coated on commercial cotton fiber to check its compatibility with the skin for practical applications. In designed assembly, phosphorene transforms solar energy into heat which is stored inside the PCMs following solid-state processing (Figure 4b).[74] The recognized fabric stored latent heat at about 51.3 J g<sup>−</sup><sup>1</sup> , which is mainly depending on how much PCM content was used in the fabric. The exceptional solar energy storage performance of the integrated PCM displays remarkable potential in solar-driven thermal therapy of the human body as well as other heating devices. Further, ultra-flexible and reliable S–S PCMs based on PUs were also developed by our group for TES applications by varying the molecular weight of PEG segments and the degree of crosslinking density within the polymeric network (Figure 4c).[32] It was determined that fabricated PUs-based S–S PCMs with a molecular weight (PEG-3000) exhibited favorable flexibility and reasonable latent heat storage capacity that making them an optimal choice for applications of flexible PCMs. The resultant PCMs are potentially applied for wearable smart textiles and thermal temperature control system in electronic devices owing to their favorable flexibility and mechanical properties over a wide range of temperature.[32,76] The fabricated PCMs exhibited adaptable phase-change enthalpy and mechanical properties by tuning the molecular weight of PEG, endowed better thermal management for the human body and wearable devices. Moreover, recently explored flexible PCMs thin film can be considered for wearable devices. The authors developed a stable and super tough type of S–S PCMs with *π*–*π* stacking through a block copolymerization.[77] In the presented design, PEG, as PCM units were primarily attached to the MDI, served as polymer skeleton and biphenol through a two-step cross-linking reaction. The rigid groups containing benzene rings within PCMs afforded strong intermolecular forces, that is, hydrogen bonding and *π*–*π* stacking, resulting in PCMs displaying robust mechanical properties and shape stability through the solid-state operation (Figure 4d).[77]

Another recent and important development was made to design intrinsically flexible phase-change film through a chemically cross-linked network reaction with the combination of PEG, melamine, and toluene diisocyanate as a cross-linker reagent.[78] The as-prepared PCMs film displayed ultra-flexible characteristics and exhibits a suitable phase-change enthalpy by tuning the phase transition temperature from 5 to 50 °C to tailor its functionality toward potential applications. This is mainly attributed due to the chemically cross-linked PEG chains into the entire polymer network, which implies the presence of S–S phase transitions characteristics. In addition, these films exhibited excellent energy storage efficiency of ≈93.5% which can be achieved with applied current 1.5 A, corresponding to stable energy conversion efficiency during the heating and cooling process (Figure 4e,f).[78] Further, the temperature control performance test revealed a controlled temperature for stitched lab coats and bending items over the phase transitions temperature range of 39.5–49.5 °C (Figure 4g) demonstrating their wearability and temperature control stability as these factors are highly desirable for the human body and portable electronics, respectively, in an extreme environment. The IR images of the lab coat presented excellent shape stability and flexible thermal control devices during the heating and cooling process in both conditions (sewed and bending) from 21 to 89 °C.

On the other hand, several thermoset polymeric S–S PCMs were prepared through solvent-free radical polymerization in which PEG as a phase-change unit was permanently bonded to the polymer skeleton via the chemical cross-linking network.[42,79,80] These S–S PCMs also endowed great potential for TES applications, that is, buildings and the textile industry due to the vigorous physical properties with good thermal stability and mechanical properties. Nevertheless, the majority of polymeric S–S PCMs were prepared by conventional chemical cross-linking methods to keep their shape stability above the phase switching temperature. Even though they have better physical and thermal properties with decent LHS capacity, they still have a big concern regarding workability and recyclability, as they cannot be reprocessed due to permanent or irreversible chemical bonds similar to thermosetting poly-

mers. Further, these PCMs generally do not show enough ductility due to the absence of solid-state plasticity during fabrication.[39]

In this connection, influential strategies have been put forth through dynamic covalent chemistry including the formation of hydroxyl-ester bonds,[81] hindered amine bonds,[82] reversible dynamic urea bond,[83] oxime carbamate bond,[84] aliphatic disulfide bond,[85] aromatic imine bond,[86] and Diels–Alder reaction for the fabrication of recyclable polymers in the last few decades. These dynamic cross-link networks provide the possibility of obtaining a more reliable and thermally stable nature of covalent bonds than the conventional cross-linking networks. The dynamic covalent bond present in urethane,

ester, Diels–Alder, and oxime carbamate bond can be triggered by light, heat, and chemical reagents. Thus, polymeric S–S PCMs developed by the dynamic cross-linking network are being more realistic strategies and gaining significant interest for TES owing to their good solid-state plasticity, good mechanical property, and excellent recyclability, which ultimately help to limit the waste pollution.[81,87–89] Wu et al. designed a novel type of S–S PCMs (DC-PCMs) by using a two-step dynamic cross-linking polymerization. In which the PEG segments serving as the PCM unit was first attached to the backbone of polymer scaffolds like HDI trimer and furfuryl alcohol and then the intermediate product was formed. In the second step, the intermediate product was further reacted with bis(4-maleinmidophenyl)methane through a thermally reversible Diels– Alder reaction connecting furan and maleimide (**Figure 5**a).[90] PEG chain is mainly attributed to storing and releasing thermal energy. The authors' finding recognized that the chemical cross-linking existing inside the PCMs is responsible for the formation of the S–S phase transition. The developed DC-PCMs structure presents good shape stability and keeps its original shape without any leakage behavior, as the PEG segments are chemically connected to the polymer backbone to retain their original shape. The polymeric framework in PCMs imparted shape stability and vigorous mechanical properties that can be modified via adjusting the PEG molecular weight. Further, thermally reversible Diels–Alder reaction with a relatively larger temperature (89.8–121 °C) than the phase switching temperature of PCMs varying between 39 and 71 °C exhibited the admirable thermal recyclability and solid-state plasticity of the designed PCMs. The S–S PCMs samples could be plastically redesigned into varied eternal forms at 120 °C because of the structural manipulations instead of displaying liquid variability (Figure 5b).[90] Conclusively, the as-prepared DC-PCMs endowed myriad unique properties toward the potential of TES applications as compared to conventional cross-linked PCMs owing to the reversible energy storage ability excellent thermal reliability, and solid-state plasticity. Following similar routes, another report on PEG-containing S–S PCMs was successfully prepared through dynamic ferric ion cross-linking polymerization by Wang et al.[91] The overall fabrication of developed S–S PCMs was a complex cross-linking network that involves four stages including preparation of pre-polymer, dissolved citric acid in DMF, formation of a carboxylate group (COO<sup>−</sup>) ended group pre-polymer by adding triethylamine owing to the interactions of COO<sup>−</sup> with ferric ion (Fe<sup>3</sup><sup>+</sup>) leading to the formation of highly cross-linked network of S–S PCMs, followed by the cross-linking structure. The authors pointed out that, the developed polymeric S–S PCMs exhibit solid-state transition even at 95 °C, and no leaking of liquid was noticed during phase transition because of the dynamic ion crosslinking network structure. More importantly, it was concluded that the as-designed PCMs restrained their thermal characteristics like LHS capacity, crystallinity, thermal stability, and chemical structure even after recycling, which ultimately boost the thermal-energy performance for their widespread adoption in the various sector. Concerning their comparative characteristics, we highlight the key features of different polymeric S–S PCMs, and their thermo-physical properties have been explored (**Table 1**).
