Repository: timnik82/clean_marker_md

# Marker PDF -> Markdown (Text-Only) Workflow
This repo contains a small workflow for converting PDFs to Markdown with Marker
and then cleaning the output to remove tables, figures, math, and end-matter.

## Prereqs

- Python 3.10+
- Virtualenv already created at `./.venv`
- Marker + CPU PyTorch installed in the venv

Activate the venv:

```bash
source /home/timnik/coding/Reviews/.venv/bin/activate
```

## Environment

Put your key(s) in `.env`:

```bash
GEMINI_API_KEY=your_key_here
GOOGLE_API_KEY=your_key_here
```

Marker uses `GOOGLE_API_KEY` if both are set.

## Model Override (Gemini)

`gemini_config.json` sets the Gemini model name:

```json
{
  "gemini_model_name": "gemini-3-flash-preview"
}
```

## Convert a PDF (raw output)

This keeps OCR off (digital PDFs), disables image extraction, and uses LLM mode.

```bash
export JOBLIB_TEMP_FOLDER=/tmp

marker_single "Some Paper.pdf" \
  --output_format markdown \
  --output_dir ./out_raw \
  --disable_image_extraction \
  --disable_ocr \
  --config_json ./gemini_config.json \
  --use_llm --gemini_api_key "$GEMINI_API_KEY"
```

Marker writes into a subfolder under `./out_raw`.

### Faster run (skip table + math processors)

This avoids LLM table handling and math processing since the cleanup step
removes tables and equations anyway.

```bash
export JOBLIB_TEMP_FOLDER=/tmp

marker_single "Some Paper.pdf" \
  --output_format markdown \
  --output_dir ./out_raw \
  --disable_image_extraction \
  --disable_ocr \
  --config_json ./gemini_config.json \
  --use_llm --gemini_api_key "$GEMINI_API_KEY" \
  --processors \
marker.processors.order.OrderProcessor,\
marker.processors.block_relabel.BlockRelabelProcessor,\
marker.processors.line_merge.LineMergeProcessor,\
marker.processors.blockquote.BlockquoteProcessor,\
marker.processors.code.CodeProcessor,\
marker.processors.document_toc.DocumentTOCProcessor,\
marker.processors.footnote.FootnoteProcessor,\
marker.processors.ignoretext.IgnoreTextProcessor,\
marker.processors.line_numbers.LineNumbersProcessor,\
marker.processors.list.ListProcessor,\
marker.processors.page_header.PageHeaderProcessor,\
marker.processors.sectionheader.SectionHeaderProcessor,\
marker.processors.llm.llm_form.LLMFormProcessor,\
marker.processors.text.TextProcessor,\
marker.processors.llm.llm_complex.LLMComplexRegionProcessor,\
marker.processors.llm.llm_sectionheader.LLMSectionHeaderProcessor,\
marker.processors.llm.llm_page_correction.LLMPageCorrectionProcessor,\
marker.processors.reference.ReferenceProcessor,\
marker.processors.blank_page.BlankPageProcessor,\
marker.processors.debug.DebugProcessor
```

You can use the helper script instead:

```bash
./run_marker_fast.sh "Some Paper.pdf"
```

It writes raw output to `./out_raw` and cleaned output to `./out_clean`.
Any extra output-directory arguments are ignored by design for a stable workflow.
By default, cleaning drops images/tables/math/captions, numeric citations, and end-matter.
If you need to keep numeric citations, run the cleaner separately with
`--keep-citations` after conversion.

## Clean the output (text-only)

This strips tables, figures, figure/table captions, math, end-matter, and
empty span anchors, and flattens all cleaned files into a single folder by default.

```bash
python clean_marker_md.py --in-dir ./out_raw --out-dir ./out_clean
```

To preserve the original folder tree:

```bash
python clean_marker_md.py --in-dir ./out_raw --out-dir ./out_clean --keep-tree
```

Additional options:

- `--keep-images`: Keep image references (don't remove them)
- `--keep-tables`: Keep tables (don't remove them)
- `--keep-math`: Keep mathematical sentences (don't remove them)
- `--keep-captions`: Keep figure/table captions (don't remove them)
- `--keep-citations`: Keep numeric bracket citations like `[12]` and `[5,6]`
- `--keep-endmatter`: Don't truncate end-matter sections
- `--force`: Overwrite existing output files
- `--dry-run`: Show what would be done without writing files

## Extract abstracts from papers (optional)

Extract abstracts from cleaned markdown papers into a consolidated file:

```bash
python extract_abstracts.py \
  --input-dir out_clean/papers \
  --output out_clean/abstracts.md
```

This script:

- Extracts abstract sections from papers
- Filters out boilerplate text
- Validates abstract quality (length, sentence count)
- Consolidates all abstracts into one file

## Enrich abstracts with metadata (optional)

Generate an enriched abstracts index with journal metadata, citation counts,
and optional manual JCR Impact Factor values.

```bash
python enrich_metadata.py \
  --papers-dir out_clean/papers \
  --input out_clean/abstracts_papers.md \
  --output out_clean/abstracts_papers_enriched.md \
  --cache-dir cache \
  --jcr-map jcr_manual_map.csv \
  --mailto you@example.com
```

Populate `jcr_manual_map.csv` if you want to display JCR Impact Factor values.

File: out_raw/Chen et al. - 2021 - Carbon-Based Composite Phase Change Materials for Thermal Energy Storage, Transfer, and Conversion-annotated/Chen et al. - 2021 - Carbon-Based Composite Phase Change Materials for Thermal Energy Storage, Transfer, and Conversion-annotated.md (part 1 of 4)
**www.advancedscience.com**

# **Carbon-Based Composite Phase Change Materials for Thermal Energy Storage, Transfer, and Conversion**

*Xiao Chen,\* Piao Cheng, Zhaodi Tang, Xiaoliang Xu, Hongyi Gao, and Ge Wang\**

**Phase change materials (PCMs) can alleviate concerns over energy to some extent by reversibly storing a tremendous amount of renewable and sustainable thermal energy. However, the low thermal conductivity, low electrical conductivity, and weak photoabsorption of pure PCMs hinder their wider applicability and development. To overcome these deficiencies and improve the utilization efficiency of thermal energy, versatile carbon materials have been increasingly considered as supporting materials to construct shape-stabilized composite PCMs. Despite some carbon-based composite PCMs reviews regarding thermal conductivity enhancement, a comprehensive review of carbon-based composite PCMs does not exist. Herein, a systematic overview of recent carbon-based composite PCMs for thermal storage, transfer, conversion (solar-to-thermal, electro-to-thermal and magnetic-to-thermal), and advanced multifunctional applications, including novel metal organic framework (MOF)-derived carbon materials are provided. The current challenges and future opportunities are also highlighted. The authors hope this review can provide in-depth insights and serve as a useful guide for the targeted design of high-performance carbon-based composite PCMs.**

# **1. Introduction**

Energy conservation has become an important issue for human activity. Among natural energy sources, thermal energy is conventionally considered a low-grade type of energy and is generally treated as waste in industrial production. Although solar

Dr. X. Chen, Dr. P. Cheng, Prof. G. Wang Institute of Advanced Materials Beijing Normal University Beijing 100875, P. R. China

E-mail: xiaochen@bnu.edu.cn; gewang@mater.ustb.edu.cn

Dr. Z. Tang, X. Xu, Dr. H. Gao, Prof. G. Wang

Beijing Advanced Innovation Center for Materials Genome Engineering Beijing Key Laboratory of Function Materials for Molecule & Structure Construction

School of Materials Science and Engineering University of Science and Technology Beijing Beijing 100083, P. R. China

The ORCID identification number(s) for the author(s) of this article can be found under https://doi.org/10.1002/advs.202001274

© 2021 The Authors. Advanced Science published by Wiley-VCH GmbH. This is an open access article under the terms of the Creative Commons Attribution License, which permits use, distribution and reproduction in any medium, provided the original work is properly cited.

**DOI: 10.1002/advs.202001274**

radiation continuously provides abundant thermal energy during the daytime, a large quantity is often wasted. If abundant thermal energy can be stored and released during supply and demand cycles, the consumption of fossil fuels can be reduced, which will greatly alleviate current energy and environmental issues. Thermal energy storage (TES) techniques are classified into thermochemical energy storage, sensible heat storage, and latent heat storage (LHS).[1–3] Comparatively, LHS using phase change materials (PCMs) is considered a better option because it can reversibly store and release large quantities of thermal energy from the surrounding environment with small temperature variation during the phase change process.[4,5] In contrast to inorganic PCMs, organic PCMs have been extensively studied in the preparation of high-performance multifunctional composite PCMs.[6–8] However, although organic PCMs demonstrate great potential for enhancing energy utilization efficiency, their practical applications are hindered by liquid

leakage, low thermal conductivity for phonon transmission, weak photoabsorption capacity for solar-to-thermal conversion and low electrical conductivity for electric-to-thermal conversion.[8–11]

Liquid leakage from melted PCMs is potentially dangerous. To date, the most popular leak-proof strategies are the construction of shape-stabilized composite PCMs and core–shell composite PCMs.[12–20] Low thermal conductivity decelerates the thermal charging/discharging rates of PCMs. Originally, additives with high thermal conductivity were directly introduced into a system to obtain thermally conductive composite PCMs; however, the enhancement of thermal conductivity was generally limited. Moreover, this strategy inevitably reduces the TES density due to the occupation of the inherent pores.[4,15,21–27] To balance these two contradictions, 3D interconnected carbon materials have been considered as supports to encapsulate PCMs, which are competitive candidates for the preparation of composite PCMs with high thermal conductivity.[24,27–29] Additionally, to address the weak photoabsorption and low electrical conductivity of pristine PCMs, introducing carbonaceous materials into a system is one prospective method due to their excellent photoabsorption and high electrical conductivity. Relevant reports have also shown that introducing small amounts of carbon materials into pristine PCMs can effectively improve the photoabsorption and electrical conductivity of PCMs by constructing a carbon percolation network.

**www.advancedsciencenews.com**

Image /page/1/Picture/3 description: This image is a logo for the journal 'ADVANCED SCIENCE'. The words 'ADVANCED' and 'SCIENCE' are stacked vertically in a bold, black, sans-serif font. Below the word 'SCIENCE' is a thick black horizontal line that extends from the left and ends just before a black rounded rectangle containing the white text 'Open Access'.

Image /page/1/Figure/5 description: This diagram illustrates different carbon-based materials used for Phase Change Materials (PCM). At the center is a red circle with the text 'PCM'. Surrounding this center are six hexagonal frames, each containing a representative image and a label for a specific material. The materials are categorized by their dimensionality: '1D' includes 'CNTs' (top, blue border) and 'Carbon fibers' (top-right, orange border); '2D' includes 'Graphene' (top-left, purple border); and '3D' includes 'Expanded graphite' (bottom-right, light blue border), 'Biomass-derived' (bottom, yellow border), and 'MOFs-derived' (bottom-left, green border). Each hexagon shows a microscopic or structural view of the respective material.

**Figure 1.** Overview of various carbon materials for TES, transfer, and conversion.

Therefore, carbon-based composite PCMs have become increasingly attractive in solar-to-thermal, electric-to-thermal, and even magnetic-to-thermal conversions.[8,11,29–34]

Very recently, numerous high-performance carbon-based composite PCMs have been reported. Although there are some published reviews on composite PCMs,[4,35–44] they have mainly focused on thermal storage and thermal transfer enhancement, and the corresponding thermal enhancement mechanisms have mainly focused on structural level analysis and have lacked microscale phonon mechanism analysis.[4,26,43] An informative review providing constructive microscale phonon insights into advanced carbon-based composite PCMs for thermal storage, thermal transfer, energy conversion, and advanced utilization does not exist. Herein, we summarize the recent advances in high-performance carbon-based composite PCMs for thermal storage, thermal transfer, energy conversion, and advanced utilization, which mainly include carbon nanotubes (CNTs), carbon fibers (CFs), graphene/GO/rGO, metal organic frameworks (MOFs)-derived carbon, biomass-derived carbon, expanded graphite (EG), and other carbon materials (**Figure 1**). In particular, we analyze the thermal transfer micromechanisms from the perspective of lattice vibration and phonon transmission. Finally, the perspectives and challenges in the development of highperformance carbon-based composite PCMs are highlighted.

# **2. Classification and Confinement Strategy of PCMs**

### **2.1. Classification of PCMs**

PCMs are functional materials that can reversibly absorb and release large amounts of latent heat during the phase change processes.[45–47] Usually, PCMs can be classified according to the phase change states, melting temperature ranges, or chemical compositions.[3,48,49] According to the phase change states, PCMs can be divided into four categories: solid–solid PCMs, solid– liquid PCMs, liquid–gas PCMs, and solid–gas PCMs. Comparatively, liquid–gas and solid–gas PCMs exhibit the highest amount of latent heat storage; however, large volumetric shrinkage during the phase change process and specialized pressurized containers hinder their practical application. Solid–solid PCMs usually exhibit low TES density and high phase change temperature. Solid–liquid PCMs exhibit suitable phase change temperature and high latent heat. Therefore, solid-liquid PCMs are the most practical candidates and are also the most widely studied PCMs in recent years.[35,50,51] The working principle of solid-liquid PCMs is shown in **Figure 2**.

According to the melting temperature (*T*m) range, PCMs can be divided into three categories: low temperature PCMs (*T*m*<*100 °C), medium temperature PCMs (100 °C*<T*m*<*250 °C) and high temperature PCMs (*T*m*>*250 °C).[53] According to the chemical compositions, PCMs can be divided into three categories: organic PCMs, inorganic PCMs, and eutectic PCMs (**Figure 3**). Eutectic PCMs are a mixture of organic PCMs and inorganic PCMs. Inorganic PCMs include water, salts, salt hydrates, and metals, which exhibit high volumetric TES density and relatively high thermal conductivity (0.40–0.70 W mK<sup>−</sup>1). However, severe phase separation and super cooling phenomena strongly hinder their large-scale application. Organic PCMs include paraffin waxes, fatty acids, and polymers. Comparatively, organic PCMs exhibit relatively high phase change enthalpy and reasonable phase change temperature, and they have no phase separation and weak super cooling phenomena. Organic PCMs are also easy to handle, abundantly available, and relatively inexpensive. Therefore, organic PCMs are the most popular in the practical applications. However, their low thermal conductivity (0.15–0.30 W mK<sup>−</sup>1) will result in inadequate heat transfer that prevents heat from penetrating into the PCM interior, thereby reducing their effectiveness in TES applications. In addition, organic PCMs also have leakage issue and flammability issue. Comparative advantages and disadvantages of organic PCMs and inorganic PCMs are listed in **Table 1**. In this review, we mainly summarize organic PCMs confined in carbon materials for thermal storage, thermal transfer, energy conversion, and advanced utilization.

#### **2.2. Confinement Strategy of PCMs**

Confinement is the sealing process of PCMs to prepare shapestabilized composite PCMs using supporting materials.[2,48,55] The confinement strategy aims to solve the leakage issue of melted PCMs and stop the problematic contact between PCMs and the interactive environment.[48] Importantly, the surface chemistry involved at the interface between supporting materials and PCMs significantly affects the thermodynamic performances of PCMs. Therefore, confinement strategies can effectively adjust the thermophysical properties of PCMs. Usually, confinement strategies can be classified according to the pore size and dimensions of the supporting materials.[46] Confinement strategies can be classified into nanoconfinement, microconfinement, and macroconfinement according to the pore sizes of the supporting materials.

Image /page/2/Picture/4 description: This figure is a graph illustrating the processes of energy storage and energy release through heating and cooling. The y-axis represents Temperature (°C). The graph is divided into two main sections: 'Heating' on the left with a light green background and 'Cooling' on the right with a light pink background, separated by a vertical dashed blue line. In the 'Heating' section, labeled 'Energy Storage' with a double-headed arrow, a red line shows the temperature increasing. It starts with a diagonal 'Sensible' heat phase in the 'Solid' state, followed by a horizontal 'Latent Heat' phase where 'Solid+Liquid' coexist, and ends with another diagonal 'Sensible' heat phase in the 'Liquid' state. In the 'Cooling' section, labeled 'Energy Release' with a double-headed arrow, a blue line shows the temperature decreasing. It begins with a diagonal 'Sensible' heat phase in the 'Liquid' state, followed by a horizontal 'Latent Heat' phase where 'Solid+Liquid' coexist, and concludes with a diagonal 'Sensible' heat phase in the 'Solid' state. Both horizontal latent heat segments feature a yellow double-headed vertical arrow.

**Figure 2.** The working principle of solid–liquid PCMs. Reproduced with permission.[52] Copyright 2020, Elsevier.

**Table 1.** Advantages and disadvantages of organic and inorganic PCMs. Reproduced with permission.[48] Copyright 2014, Wiley-VCH. Reproduced with permission.[54] Copyright 2009, Elsevier.

Recent studies have shown that nanoconfinement strategy is more efficient than other confinement strategies due to its large specific surface area, abundant surface functionality, and high thermal transfer ability.[46,55] According to the dimensions of the supporting materials, nanoconfinement strategies can be further classified into core–shell confinement (0D), longitudinal confinement (1D), interfacial confinement (2D), and porous confinement (3D), as shown in **Figure 4**. [46] In core–shell confinement, the shell can ensure the structural integrity and stability of composite PCMs. In longitudinal confinement, a highly aligned structure can improve the thermal storage performance of composite PCMs. In interfacial confinement, strong interfaceinduced interactions can effectively hinder the fluidity of melted PCMs. In porous confinement, strong pore-induced capillary action can stabilize PCMs, thereby providing shape stability. The pore size determines the confinement efficiency of PCMs. Pores can be classified into micropores (*<*2 nm), mesopores (2–50 nm), and macropores (*>*50 nm) based on the pore diameter.[56] Typically, smaller micropores may restrict the phase change behaviors of PCMs, whereas larger macropores are not sufficiently adequate to stabilize the melted PCMs. Comparatively, mesopores and smaller macropores are more suitable in the preparation of shape-stabilized composite PCMs.

### **3. Thermal Transfer Mechanism of PCMs**

#### **3.1. Lattice Vibration and Phonon Transmission**

Currently, although many studies have been devoted to improving the thermal conductivity of PCMs, there are still relatively

Image /page/3/Picture/3 description: This image is a logo for the journal 'ADVANCED SCIENCE'. The word 'ADVANCED' is written in a bold, black, sans-serif font on the top line. Directly below it, the word 'SCIENCE' is written in the same bold, black, sans-serif font. Underneath the word 'SCIENCE', there is a thick black horizontal line that extends from the left and ends before a rounded black rectangle. Inside this rounded black rectangle, the words 'Open Access' are written in a white, sans-serif font.

.advancedscience.com

Image /page/3/Figure/5 description: This diagram illustrates the classification of Phase Change Materials (PCMs). At the center is a large red circle labeled 'PCMs'. Three main branches extend from this central node to blue circles representing primary categories: 'Eutectic', 'Organic PCMs', and 'Inorganic PCMs'. The 'Eutectic' category at the top branches into three green ovals: 'Organic-Inorganic', 'Inorganic-Inorganic', and 'Organic-Organic'. The 'Organic PCMs' category on the bottom-left branches into four green ovals: 'Paraffin', 'Fatty acid', 'Polybasic alcohol', and an oval containing '......'. The 'Inorganic PCMs' category on the bottom-right branches into four green ovals: 'Water', 'Molten salt', 'Crystalline hydrate', and 'Matel or alloy'.

**Figure 3.** Classification of PCMs based on chemical compositions. Reproduced with permission.[40] Copyright 2020, Elsevier.

Image /page/3/Figure/7 description: This circular diagram illustrates various 'Confinement Strategies' for Phase Change Materials (PCM). At the center, the acronym 'PCM' is surrounded by blue rod-like shapes, enclosed by a ring labeled 'Confinement Strategies'. The outer part of the circle is divided into four main sectors: 1. 'Core-Shell' at the top, showing PCM (blue) encapsulated in 'polymer' (green), 'silica' (white), and 'oxide' (orange) shells. 2. 'Tubular' on the right, showing PCM inside a 'nanofiber' (brown tube) and a 'CNT' (grey mesh carbon nanotube). 3. 'Interfacial' at the bottom right, depicting PCM rods between black molecular sheets with 'COOH' and 'OH' groups. 4. '3D Porous' on the left, featuring PCM within 'silica aerogel' (white porous structure), 'graphene aerogel' (grey porous structure), and 'MOFs' (a blue and pink 3D lattice structure).

**Figure 4.** Different dimensional confinement strategies of PCMs. Reproduced with permission.[46] Copyright 2018, Royal Society of Chemistry.

few reports on thermal conductivity enhancement from the perspective of micromechanisms. The electrons and lattice vibrations in solids enable thermal transfer.[57] In detail, thermal transfer is dominated by electrons in metallic PCMs, whereas thermal conduction is dominated by lattice vibrations in nonmetallic PCMs.[40] Although some nonmetallic PCMs have electrons bound in their ionic crystal lattice, free electrons are rarely sufficient for thermal conduction. For nonmetallic PCMs, the thermal transfer mechanism is mainly lattice vibration. Phonons come from lattice vibrations and are the quanta of lattice vibrations. Therefore, phonons are the dominant thermal carriers in nonmetallic PCMs at the microscopic level.

Phonons, as the driving force responsible for heat transfer, are the most basic factor for describing thermal conduction. The three main factors affecting phonon transmission are phonon velocity, specific heat capacity, and mean free path. During phonon transmission, phonon diffusion and phonon scattering are two opposing factors in terms of heat conduction. The stronger the phonon diffusion is, the higher the thermal conductivity is. Conversely, the stronger the phonon scattering is, the lower the thermal conductivity is. Phonon scattering can change or even reverse the direction of energy transfer, thereby becoming the dominant reason for deterioration in phonon diffusion. Theoretically, if phonons can be randomly transmitted without any hindrance, it is possible to obtain an ideal thermal conductivity. In nonmetallic composite PCMs, phonon scattering caused by the mismatch between supporting materials and PCMs induces large interfacial thermal resistances and reduces the thermal conductivity. The abovementioned carbon materials with an interconnected 3D network can provide efficient thermal transfer pathways and continuous channels for phonon propagation. Moreover, close contact between PCMs and supporting materials can reduce the interfacial thermal resistance. Phonon scattering can be divided into the following three categories: phonon– phonon scattering, phonon–defect scattering, and phonon– interface scattering.[58] The individual parameters of the phonon scattering mechanism on the effect of phonon heat conduction are shown from a microscopic point of view in **Figure 5**.

#### **3.2. Phonon Scattering**

#### *3.2.1. Phonon–Phonon Scattering*

Phonons have the pronounced particle-like vibrational pattern of a crystal; therefore, phonons can be considered quasiparticles. Many phonons are involved in the interactions occurring during the wave propagation process. Nevertheless, the number of phonons is not conserved because of generation or annihilation. Three-phonon scattering is the most significant interaction among waves and determines the thermal conductivity. Threephonon scattering exhibits two patterns: 1) two phonons interact and combine into a third phonon; and 2) the energy mode is divided from one to two. Usually, phonon–phonon collisions are classified into normal processes (N processes) and Umklapp processes (U processes).[59] The N processes follow both energy conservation and momentum conservation, whereas the U processes follow only energy conservation. If phonons have no interactions, thermal energy will propagate across the perfect crystal, and the thermal conductivity will be infinite. In fact, thermal energy does not simply proceed straight from one end to the other, but undergoes frequent collisions through the crystals. The average distance between collisions is called the mean free path. In theory, analyzing the mean free path of phonons is very complicated. Herein, the temperature is simply divided into three stages: low temperature, medium temperature, and high temperature. At a sufficiently low temperature, lattice vibrations will be frozen, and phonons will be difficult to be excited. As a result, the chance of collisions among the few excited phonons is very small, thereby extending the mean free path. Under these conditions, phonon-boundary scattering is the dominant mechanism.

Image /page/4/Figure/4 description: This scientific figure consists of six panels, labeled 'a' through 'f', illustrating various concepts of phonon-mediated heat transfer. Panel 'a' shows a heat source entering a red (hot) sphere, which is connected by a wave-like spring to a blue (cold) sphere that releases heat to the environment. Panel 'b' depicts a central blue sphere labeled 'PCM' (Phase Change Material) connected by green springs to surrounding red spheres labeled 'P' for phonons. Panel 'c' is a graph of Temperature (T) versus Distance (x) from a 'Hot end' to a 'Cold end,' showing that high-energy phonons (larger 'P' circles) are more concentrated at the hot end, while low-energy phonons (smaller 'P' circles) are at the cold end. Panel 'd' is a 3D cube illustrating three types of phonon scattering: 'Phonon-phonon interaction,' 'Phonon-impurity collision,' and 'Phonon transport across interfaces.' Panel 'e' shows three diagrams of phonon scattering processes within the 'First Brillouin Zone,' involving wave vectors W1K1, W2K2, and W3K3, with the third diagram including a reciprocal lattice vector 'G' for Umklapp scattering. Panel 'f' illustrates characteristic lengths Lb, Lph, and Lim in a system of three spheres connected by red springs.

**Figure 5.** a) Heat transfer scheme in crystal heat conduction. b) Spring vibration heat transfer system. c) Temperature curve with length and phonon energy diagram. d) Phonon scattering modes. e) Phonon–phonon collision modes: N and U processes. f) Phonon mean free pathways for three different phonon scattering modes. Reproduced with permission.[40] Copyright 2020, Elsevier.

The thermal conductivity is proportional to *T*<sup>3</sup> (*T* is the absolute temperature). With increasing temperature, the chance of collisions among excited phonons also increases. Consequently, the mean free path becomes shorter. At high temperature, although the number of excited phonons is proportional to *T*, the mean free path is proportional to 1/*T*. The anharmonic coupling effect between different phonons restricts the mean free path. Hence, the thermal conductivity is proportional to 1/*T*. [40]

#### *3.2.2. Phonon-Boundary Scattering*

Phonon-boundary scattering is the dominant mechanism at low temperatures. When phonons travel through the crystal boundary, the resulting scattering phenomenon affects the mean free path of the phonons, causing the longest mean free path.[40] When phonons are close to the boundary, they produce two types of boundary scattering: specular phonon-boundary scattering and diffuse phonon-boundary scattering. In specular phononboundary scattering, the reflection of the phonon is specular. In diffuse phonon-boundary scattering, phonons are scattered at various angles. Both of these phonon-boundary scattering modes have an adverse effect on thermal transfer, causing interfacial thermal resistances due to the acoustic mismatch across the interfaces.[60]

#### *3.2.3. Phonon-Defect Scattering*

Some defects inevitably occur in the crystal lattice, and these defects mainly include point defects, dislocations, vacancy defects, and impurities. These lattice defects are detrimental to heat transfer because they can cause phonon scattering, such as phonon reflection, diffraction, or refraction.[40] Usually, a small number of impurities exist in the crystal structure; however, they can have a significant influence on the thermal conductivity. These impurities inevitably generate additional thermal resistance, thereby resulting in a decrease in thermal conductivity. In short, existing lattice defects will shorten the mean free path, resulting in a lower thermal conductivity. Therefore, phonon-defect scattering is detrimental to phonon transmission.

In summary, the internal heat conduction in materials is the result of the collision of various internal microparticles. Therefore, a change in crystal microstructure will directly influence thermal conductivity. The three factors directly affecting the thermal conductivity of composite PCMs are phonon group velocity, specific heat capacity, and phonon mean free path. The abovementioned three kinds of phonon scattering mechanisms (phonon–phonon scattering, phonon–boundary scattering, and phonon–defect scattering) inevitably produce thermal resistance in composite PCMs, thus reducing their thermal conductivity. In terms of the thermal transfer mechanism of PCMs and carbon materials, the interface configurations of the two components are particularly important for thermal transfer. After carbon materials are introduced into PCMs, numerous sensitive thermal interfaces are usually formed due to the high specific surface area and porosity of carbon materials, and interfacial thermal resistance is inevitable. Lattice vibration and phonon transmission facilitate thermal transfer while phonon scattering hinders thermal transfer. 1D carbon materials can establish linear thermal transfer paths, 2D carbon materials can establish planar

Image /page/5/Picture/3 description: This image is a logo for 'ADVANCED SCIENCE NEWS'. The text is in a bold, black, sans-serif font against a white background. The word 'ADVANCED' is on the top line in a larger font size, and the words 'SCIENCE NEWS' are on the second line in a slightly smaller font size.

**Figure 6.** The development of carbon family.

Image /page/5/Figure/6 description: This image is a hierarchical diagram illustrating different classifications of carbon based on their dimensionality. At the top, the word 'Carbon' is placed inside an oval. From this central point, three branches lead to categories labeled '1D', '2D', and '3D', each in a rounded rectangle. The '1D' category branches into 'Carbontube' and 'Carbonfiber'. The '2D' category branches into 'Graphene'. The '3D' category branches into four sub-categories: 'MOFs-derived carbon', 'Biomass-derived carbon', 'Expanded graphite', and 'Other carbon'. All sub-category labels are contained within rectangular boxes.

**Figure 7.** Summary of various carbon materials in this review.

thermal transfer paths, and 3D carbon materials can establish networked thermal transfer paths. Theoretically, the thermal transfer efficiency of different dimensional carbon materials follows the tendency of 3D *>* 2D *>* 1D. Generally, continuous interpenetration of 3D network carbon materials can further accelerate lattice vibration and phonon transmission, and reduce phonon scattering by constructing low interface thermal resistances, thus improving the thermal conductivity of carbon-based composite PCMs. In addition, surface functionalization and doping strategies can also effectively accelerate lattice vibration and phonon transmission and reduce phonon scattering.

# **4. Overview of Carbon Materials**

Carbon-based materials have attracted widespread interest in many disciplines due to several factors, including their unique structure and their thermal and electrical characteristics.[4,61–63] To date, carbon materials have sequentially developed from diamond, graphite, fullerenes, CNTs, graphene to graphdiyne (**Figure 6**). According to the dimensions, carbon materials are classified into 0D (carbon dots), 1D (carbon tubes/fibers), 2D (graphene), and 3D (porous carbon network) in this review. Considering the inherent fluorescence characteristics, carbon dots can be used to develop fluorescent functional composite PCMs. In terms of the leakage issue and low thermal conductivity of pure organic PCMs, 1D, 2D, and 3D carbon-based porous materials (**Figure 7**) have attracted more popularity for confining organic PCMs due to their unique features, such as high exposed surface area, adjustable functional surface, high-temperature stability, high intrinsic thermal conductivity, and noncorrosive nature.

In brief, CNTs and CFs have a conspicuous 1D cylindrical structure with a high length-to-diameter ratio. As containers of organic PCMs, CNTs or CFs should have large internal

Image /page/6/Picture/3 description: This image shows a header section from a document. It features a thick black horizontal line followed by a black rounded rectangle containing the white text 'Open Access'. Below these elements, the partial URL 'www.advancedscience.com' is visible in a bold, black font.

diameters, short lengths, open ends, and excellent wettability.[64] Long capped CNTs or CFs are commonly cut into shorter openended pieces. The chemical functionalization of CNTs or CFs is usually modified to introduce oxygen-rich functional groups via different types and concentrations of acid treatment, thereby illustrating great potential for the preparation of composite PCMs.[65] More attractively, in the longitudinal direction, singlewalled carbon nanotubes (SWCNTs) have an extremely high thermal conductivity of ≈3500 W mK<sup>−</sup><sup>1</sup> and multiwalled carbon nanotubes (MWCNTs) have a thermal conductivity of ≈3000 W mK<sup>−</sup>1. [66] Graphene is originally mechanically exfoliated from graphite. Graphene and SWCNTs are both single-layer carbon atoms with the same layer thickness of 0.34 nm and the same surface area per mass of ≈2630 m<sup>2</sup> g<sup>−</sup>1. More importantly, as a container of PCMs, graphene has an extremely high thermal conductivity of ≈5000 W mK<sup>−</sup>1, which is even higher than that of SWCNTs.[4,67] Graphene oxide (GO) is the most typical derivative of graphene. Graphene could also be obtained from GO through thermal reduction or chemical reduction. Compared with the direct synthesis of graphene, GO reduction method is easier and low-cost.

Recently, 3D porous carbon materials have been widely utilized for thermal performance enhancement of composite PCMs. Compared to 1D and 2D carbon materials, 3D carbon-based materials have more structural advantages, including higher porosity, higher specific surface area, larger thermal storage capacity, higher thermal conductivity, and 3D shape stability.

# **5. Carbon-Based Composite PCMs for Thermal Energy Storage, Transfer, and Conversion**

Carbon materials are the most popular additives for the thermal performance enhancement of composite PCMs. To provide systematic insights and guidance for the preparation of highperformance carbon-based composite PCMs, we mainly summarize CNTs, carbon fibers (CFs), graphene/GO/rGO, MOF-derived carbon, biomass-derived carbon, expanded graphite (EG), and other porous carbons (PCs) in this review (**Figure 7**). The advantages and disadvantages of various carbon materials for TES, transfer, and conversion are shown in **Table 2**. In addition to exhibiting excellent thermal storage and transfer performances (**Table 3**), some carbon-based composite PCMs exhibit attractive multifunctionality, such as solar-to-thermal conversion, electric-to-thermal conversion, magnetic-to-thermal conversion, thermotherapy, and fluorescence functionalities.

#### **5.1. CNT-Based Composite PCMs**

Theoretically, the thermal conductivity of SWCNTs and MWC-NTs can reach 3000 W mK<sup>−</sup><sup>1</sup> in the longitudinal direction.[66] This superior thermal performance of CNTs shows endless potential for TES and transfer materials. In addition to exhibiting high thermal conductivity, CNTs have been thoroughly investigated in the phase change TES field due to desirable properties, such as low density, high surface area, large pore volume, high photoabsorption coefficient, and excellent electrical conductivity.

Some impressive results have been obtained regarding CNTbased composite PCMs. It is worth noting that the distribu-

**Table 2.** Advantages and disadvantages of various carbon materials for TES, transfer and conversion.

tion of CNTs in PCMs has an important influence on the thermal conductivity of CNT-based composite PCMs. Comparatively, an arrayed CNTs distribution usually provides more advantages than a random CNTs distribution in terms of the thermal conductivity enhancement of PCMs. For example, Sarı et al.[68] introduced random CNTs into expanded vermiculite clay/capric acid-stearic acid (SA) eutectic mixture composite PCMs for the thermal conductivity enhancement. However, the thermal conductivity of composite PCMs was only 0.43 W mK<sup>−</sup>1. Similarly, Tang et al.[69] introduced random CNTs into polyethylene glycol (PEG)/SiO2 composite PCMs. The resulting PEG/SiO2/CNT composite PCMs showed an increased thermal conductivity of 0.46 W mK<sup>−</sup>1. Tao et al.[70] prepared two types of random CNTbased composite PCMs with Li2CO3-K2CO3 binary carbonate eutectic salts as the PCMs. Compared with MWCNT-based composite PCMs, SWCNT-based composite PCMs are more conducive to obtaining higher thermal conductivity.

.advancedscience.com

**Table 3.** Summary of carbon-based organic PCMs for TES.

Image /page/8/Figure/4 description: This scientific figure is divided into four panels (a-d) detailing the fabrication and properties of a PU@CNTS composite. Panel (a) illustrates the fabrication process: starting with a random network of carbon nanotubes (CNTS), polyurethane (PU) is infiltrated using dimethylformamide (DMF). Solidification and drying lead to DMF removal, causing shrinkage and repulsion that align the CNTS. Panel (b) shows a schematic of the resulting aligned structure with axial and radial directions. Panel (c) displays eight SEM images (e-l) at scales ranging from 500 nm to 5 um, confirming the fibrous and aligned morphology. Panel (d) compares 1D and 3D thermal conduction enhancement through 3D models, heat map simulations, and schematics of heat flow in CF-CNT(s) and CF-CNT(l) composites containing CNTs, paraffin, and Cu foam.

**Figure 8.** a) Preparation diagram of PU@CNTs. b) Schematic illustration of thermal conduction in PU@CNTs along the axial and radial directions. c) SEM images of PU@CNTs-10 from top surface, cross-section, bottom surface, center, and edge. Reproduced with permission.[71] Copyright 2019, Elsevier. d) Simulated heat flux field distributions in paraffin-based composite PCMs and schematic diagram for thermal conduction inside the pores in CF-CNTs. Reproduced with permission.[26] Copyright 2019, Elsevier.

However, the improvement in thermal conductivity was not as high as expected due to random CNTs inducing greater hindrance of interface thermal conductance in composite PCMs. Moreover, random CNTs will partially agglomerate, which will increase the thermal resistance of the interface. To further reduce the thermal resistance of the interface of random CNTbased composite PCMs, Aftab et al.[71] constructed arrayed CNTs to encapsulate polyurethane (PU) (**Figure 8**a). The densified and arrayed CNTs in the horizontal direction created a synergistic enhancement in the thermal conductivity (Figure 8b). Along the axial direction, the thermal conductivity of PU@CNTs composite PCMs was 2.40 W mK<sup>−</sup>1, which was ≈10 times higher than that of pure PU. Such excellent thermal conductivity was originated from the arrayed CNTs (Figure 8c).

In addition to the individual use of CNTs as a supporting material for the thermal conductivity enhancement of PCMs, Zhu et al.[26] fabricated CNTs-Cu foam hybrids for such enhancement. In contrast to conventional carbon-metal hybrids, these CNTs were radially grown on the surface of Cu foam under nickel catalysis. The resulting CNTs-Cu foam hybrids not only reduced the low- regions but also connected every branch, thereby strengthening the integrity of the whole reinforcement. Importantly, the thermal conductivity of composite PCMs was increased to 3.49 W mK<sup>−</sup><sup>1</sup> compared with that of paraffin (0.11 W mK<sup>−</sup>1). This enhancement was attributed to the CNT-constructed 3D thermal conduction network, which not only expanded the heat transfer area but also improved the thermal conduction inside the pores (Figure 8d).

In addition to popular thermal conductivity enhancement studies, Li et al.[72] fabricated comb-like polymeric PCMs composed of a poly(ethylene terephthalate) (PET) sheath and poly(tetradecyl acrylate) (PTA) core by dispersing CNTs into PET and PTA polymeric substances using electrospinning technology for solar-to-thermal conversion (**Figure 9**a). Scanning electron microscopy (SEM) images indicated that the incorporated CNTs had no influence on the formation of the coaxial fibers (Figure 9b). More importantly, the incorporated CNTs play a crucial role in the solar absorption efficiency. The experimental results indicated that the PET/PTA-2% CNTs could reach 60 °C after 600 s of illumination (100 mW cm<sup>−</sup>2). Furthermore, the CNT network effectively guaranteed the shape stability during the solarto-thermal conversion process.

Regarding infrared radiation (IR)-regulated responses and short response times in composite PCMs, Wang et al.[73] reported MWCNT-based composite PCMs, which exhibited IRregulated on/off electrical conductivity ratios of 11.6 ± 0.6 and 570.0 ± 70.5 times at IR powers of 7.3 and 23.6 mW mm<sup>−</sup>2, respectively (Figure 9c). The MWCNTs could be modified using three different methods (acid oxidation, mechanochemical process, and ball milling), thereby obtaining three kinds of MWCNTs (A-MWCNTs, BB-MWCNTs, and B-MWCNTs) (Figure 9d).[74] Although the acid oxidation process introduced –COOH groups, it also introduced the vacancies into the structure, which caused a sharp reduction in the thermal conductivity of the MWC-NTs. Although ball milling treatment shortened the length of the MWCNTs, it also increased the number of random contacts between CNTs and the interfacial thermal resistance. The mechanochemical process helps generate strong chemical bonds on the surface of the MWCNTs, thereby reducing the interfacial thermal resistance. Therefore, the thermal conductivity of erythritol/B-MWCNTs was lower than that of erythritol/O-MWCNTs. The thermal conductivity values of erythritol/BB-MWCNTs and erythritol/A-MWCNTs were higher than those of erythritol/B-MWCNTs.

**Figure 9.** a) Schematic process for the solar-to-thermal conversion. b) SEM images of PET/PTA-*x* CNTs coaxial fibers. Reproduced with permission.[72] Copyright 2019, American Chemical Society. c) Conceptual illustration of the cyclic, dramatic, and reversible electrical conductivity changes. Reproduced with permission.[73] Copyright 2015, American Chemical Society. d) The ball milling and chemical treatment processes. Reproduced with permission.[74] Copyright 2018, Elsevier. e) Infrared images of SA/CNTs sponge under the solar irradiation. Reproduced with permission.[75] Copyright 2018, Elsevier.
