Repository: timnik82/clean_marker_md

# Marker PDF -> Markdown (Text-Only) Workflow
This repo contains a small workflow for converting PDFs to Markdown with Marker
and then cleaning the output to remove tables, figures, math, and end-matter.

## Prereqs

- Python 3.10+
- Virtualenv already created at `./.venv`
- Marker + CPU PyTorch installed in the venv

Activate the venv:

```bash
source /home/timnik/coding/Reviews/.venv/bin/activate
```

## Environment

Put your key(s) in `.env`:

```bash
GEMINI_API_KEY=your_key_here
GOOGLE_API_KEY=your_key_here
```

Marker uses `GOOGLE_API_KEY` if both are set.

## Model Override (Gemini)

`gemini_config.json` sets the Gemini model name:

```json
{
  "gemini_model_name": "gemini-3-flash-preview"
}
```

## Convert a PDF (raw output)

This keeps OCR off (digital PDFs), disables image extraction, and uses LLM mode.

```bash
export JOBLIB_TEMP_FOLDER=/tmp

marker_single "Some Paper.pdf" \
  --output_format markdown \
  --output_dir ./out_raw \
  --disable_image_extraction \
  --disable_ocr \
  --config_json ./gemini_config.json \
  --use_llm --gemini_api_key "$GEMINI_API_KEY"
```

Marker writes into a subfolder under `./out_raw`.

### Faster run (skip table + math processors)

This avoids LLM table handling and math processing since the cleanup step
removes tables and equations anyway.

```bash
export JOBLIB_TEMP_FOLDER=/tmp

marker_single "Some Paper.pdf" \
  --output_format markdown \
  --output_dir ./out_raw \
  --disable_image_extraction \
  --disable_ocr \
  --config_json ./gemini_config.json \
  --use_llm --gemini_api_key "$GEMINI_API_KEY" \
  --processors \
marker.processors.order.OrderProcessor,\
marker.processors.block_relabel.BlockRelabelProcessor,\
marker.processors.line_merge.LineMergeProcessor,\
marker.processors.blockquote.BlockquoteProcessor,\
marker.processors.code.CodeProcessor,\
marker.processors.document_toc.DocumentTOCProcessor,\
marker.processors.footnote.FootnoteProcessor,\
marker.processors.ignoretext.IgnoreTextProcessor,\
marker.processors.line_numbers.LineNumbersProcessor,\
marker.processors.list.ListProcessor,\
marker.processors.page_header.PageHeaderProcessor,\
marker.processors.sectionheader.SectionHeaderProcessor,\
marker.processors.llm.llm_form.LLMFormProcessor,\
marker.processors.text.TextProcessor,\
marker.processors.llm.llm_complex.LLMComplexRegionProcessor,\
marker.processors.llm.llm_sectionheader.LLMSectionHeaderProcessor,\
marker.processors.llm.llm_page_correction.LLMPageCorrectionProcessor,\
marker.processors.reference.ReferenceProcessor,\
marker.processors.blank_page.BlankPageProcessor,\
marker.processors.debug.DebugProcessor
```

You can use the helper script instead:

```bash
./run_marker_fast.sh "Some Paper.pdf"
```

It writes raw output to `./out_raw` and cleaned output to `./out_clean`.
Any extra output-directory arguments are ignored by design for a stable workflow.
By default, cleaning drops images/tables/math/captions, numeric citations, and end-matter.
If you need to keep numeric citations, run the cleaner separately with
`--keep-citations` after conversion.

## Clean the output (text-only)

This strips tables, figures, figure/table captions, math, end-matter, and
empty span anchors, and flattens all cleaned files into a single folder by default.

```bash
python clean_marker_md.py --in-dir ./out_raw --out-dir ./out_clean
```

To preserve the original folder tree:

```bash
python clean_marker_md.py --in-dir ./out_raw --out-dir ./out_clean --keep-tree
```

Additional options:

- `--keep-images`: Keep image references (don't remove them)
- `--keep-tables`: Keep tables (don't remove them)
- `--keep-math`: Keep mathematical sentences (don't remove them)
- `--keep-captions`: Keep figure/table captions (don't remove them)
- `--keep-citations`: Keep numeric bracket citations like `[12]` and `[5,6]`
- `--keep-endmatter`: Don't truncate end-matter sections
- `--force`: Overwrite existing output files
- `--dry-run`: Show what would be done without writing files

## Extract abstracts from papers (optional)

Extract abstracts from cleaned markdown papers into a consolidated file:

```bash
python extract_abstracts.py \
  --input-dir out_clean/papers \
  --output out_clean/abstracts.md
```

This script:

- Extracts abstract sections from papers
- Filters out boilerplate text
- Validates abstract quality (length, sentence count)
- Consolidates all abstracts into one file

## Enrich abstracts with metadata (optional)

Generate an enriched abstracts index with journal metadata, citation counts,
and optional manual JCR Impact Factor values.

```bash
python enrich_metadata.py \
  --papers-dir out_clean/papers \
  --input out_clean/abstracts_papers.md \
  --output out_clean/abstracts_papers_enriched.md \
  --cache-dir cache \
  --jcr-map jcr_manual_map.csv \
  --mailto you@example.com
```

Populate `jcr_manual_map.csv` if you want to display JCR Impact Factor values.

File: out_raw/Al-Ahmed et al. - 2021 - Effects of carbon-based fillers on thermal properties of fatty acids and their eutectics as phase change mat(2)-annotated.md (part 1 of 2)
NON SOLUS

# ELSEVIER

Contents lists available at [ScienceDirect](www.sciencedirect.com/science/journal/2352152X)

# Journal of Energy Storage

journal homepage: [www.elsevier.com/locate/est](https://www.elsevier.com/locate/est) 

Image /page/0/Picture/5 description: This image is the cover of the 'Journal of Energy Storage'. The title is prominently displayed in the upper right quadrant, with 'JOURNAL OF' in small brown letters, 'Energy' in large brown letters, and 'Storage' in large green letters below it. In the top left corner is the Elsevier logo, and in the top right corner is the ISSN number '2352-152X'. The lower half of the cover features a stylized, semi-transparent 3D graphic of nested cylinders or discs in shades of green, yellow, and orange, set against a plain white background.

Image /page/0/Picture/6 description: This image is a square button with a light gray gradient background. In the center of the button is a circular icon featuring a ring that is blue on the top and right and yellow on the bottom and left. Inside the ring is a red ribbon or bookmark shape. Below the icon, the text 'Check for updates' is written in a dark gray font across two lines.

# Effects of carbon-based fillers on thermal properties of fatty acids and their eutectics as phase change materials used for thermal energy storage: A Review

Amir Al-Ahmed a,\* , Mohammad A. Jafar Mazumder <sup>b</sup> , Billel Salhi <sup>d</sup> , Ahmet Sari a,c,\* , Mohammad Afzaal <sup>f</sup> , Fahad A. Al-Sulaiman <sup>a</sup>

- <sup>a</sup> *Center of Research Excellence in Renewable Energy, King Fahd University of Petroleum & Minerals, Dhahran 31261, Saudi Arabia*
- <sup>b</sup> *Department of Chemistry, King Fahd University of Petroleum & Minerals, Dhahran 31261, Saudi Arabia*
- <sup>c</sup> *Department of Metallurgical and Material Engineering, Karadeniz Technical University, 61080, Trabzon, Turkey*
- <sup>d</sup> *Center of Research Excellence in Desalination and Water Treatment, King Fahd University of Petroleum & Minerals, Dhahran 31261, Saudi Arabia*
- <sup>f</sup> *Maths and Natural Sciences Division, Higher Colleges of Technology, P.O. Box 7947, Sharjah, United Arab Emirates*

#### ARTICLE INFO

#### *Keywords:* Fatty acids Carbon-based structures Thermal energy storage Phase change materials Thermal conductivity

#### ABSTRACT

Organic phase change materials (PCMs) are the most common heat storage components in latent heat based thermal energy storage (TES) systems. Among the different organic PCMs, fatty acids (FAs) have shown a real potential in important areas, such as, food and medical transportation, passive solar heating and cooling of buildings, etc., because of the suitable thermodynamic and kinetic properties. However, like all other organic PCMs, FAs also suffer from low thermal conductivity (TC) and sometimes seepage issues. Various conducting alien components (metal nanoparticles, metal oxides, etc.) and different carbon-based materials (expanded graphite, graphene, graphene oxide, carbon nanotubes, activated carbon, carbon nanofibers, and carbon black) have been evaluated extensively to enhance the TC. However, carbon-based materials were observed to be superior due to their excellent thermal conductivity, stability, lightweight, and lower cost. While analyzing the literature for this review article, it was found that the bulk of work focuses on FAs, and FAs based composite PCMs with carbon-based fillers and resulting PCMs demonstrated a good performance under the experimental conditions. No obvious discussion exists on the choice of carbon-based filler from a commercial point of view. So, this review attempts to critically evaluate the research work reported to date on the FAs and FA based composite PCMs, where carbon-based fillers have been used. This discussion is followed by comparative analysis to narrow the selection window for specific carbon filler in terms of the best performance.

# **1. Introduction**

## *1.1. Phase Change Material (PCM) Based-Thermal Energy Storage (TES)*

Increasing energy cost and the growing greenhouse gases in the atmosphere are pushing humanity towards suitable renewable energy sources. Higher utilization of renewable energy can positively affect our environment, improve energy efficiency, and at the same time, add economic value [\[1-3\].](#page-12-0) Most of the renewable energy sources are interment in nature. Therefore, a suitable storage is needed for its effective use. This applies to solar heat as well. It is a good source of renewable energy and is suitable for a variety of applications such as, space heating and cooling, hot water, even can be used to produce electricity, etc. However, due to its intermittent nature, a storage system is required. Among the different thermal energy storage (TES) technologies, phase change material (PCM) based latent heat storage system is the leader, due to its higher heat storage capacity, a wide range of temperature, cost-effectiveness, and eco-friendliness. A PCM supported TES can utilize and store heat energy simultaneously, and again, this stored energy can be used when the solar heat is unavailable (i.e., night time) [\[2](#page-12-0),[4\]](#page-12-0). The PCMs store and release the heat energy by changing its physical state at a particular temperature, which refers as latent heat [\[5,6\].](#page-12-0) The basic principle of this process is demonstrated in [Fig. 1](#page-1-0).

The PCM based TES systems have a wide range of application

*E-mail addresses:* [aalahmed@kfupm.edu.sa](mailto:aalahmed@kfupm.edu.sa) (A. Al-Ahmed), [ahmet.sari@ktu.edu.tr](mailto:ahmet.sari@ktu.edu.tr) (A. Sari).

<sup>\*</sup> Corresponding authors.

<span id="page-1-0"></span>**Fig. 1.** Basic working principle of common solid-liquid PCMs.

possibilities, including heating and cooling of buildings, solar energy plants, solar drying devices, electricity generations, refrigerators, waste heat recovery, and residential hot water systems [\[7,8\]](#page-12-0). There is an increasing demand from various end-use practices, such as passive solar thermoregulation of building envelopes, food packs/transporters, textiles, electronic devices, etc. Inorganic PCMs have the largest market share at present. It is expected to grow primarily due to its slightly better thermal conductivity (TC) than organic PCMs and higher latent heat of fusion [\[1](#page-12-0)[,9\]](#page-13-0). However, in recent years, organic PCMs are getting significant attention. Among the different applications, the construction of energy-efficient buildings is the largest market for PCMs, especially in Europe and North America, while it is growing in the Middle East due to the hot climate and increasing cost of space cooling [\[7](#page-12-0)[,9\]](#page-13-0). Overall, PCMs have a substantial commercial utilization, and it is increasing as predicted by the leading market research organization [\[9\].](#page-13-0)

The primary selection criterion of a PCM is to consider the appropriate phase transition temperature, as required for a specific application, along with its latent heat capacity. Other parameters, such as, chemical characteristics (non-flammability, no toxicity, long-term chemical stability, non-corrosive), physical properties (density, minimal vapor pressure, minimum volume transformation on phase change, congruent melting, TC), kinetic properties (substantial crystallization rate, lesser supercooling) and cost are also considered during the selection process [\[7](#page-12-0),[9\].](#page-13-0) All PCMs are broadly classified into three main classes, organic, inorganic, and eutectic (a combination of two or more natural, inorganic, and even both), as shown in Fig. 2 [\[10](#page-13-0),[11\]](#page-13-0).

#### *1.2. Fatty acids as PCMs*

Among the different organic PCMs, fatty acids (FAs) have great potential in low-temperature TES systems [\[12,13,14\].](#page-13-0) Another advantage of FAs and their derivatives is that they can be acquired from both bio-based and synthetic sources. In recent years, extensive research has been carried out to isolate different FAs from feedstock and determine their suitability as bio-based organic PCMs. Most of these isolated organic compounds are primarily hydrogenated soy-wax or saturated fatty acid esters obtained from the hydrogenation of unsaturated FAs. Hydrogenation helps these organic compounds to stay stable throughout the phase change cycles without oxidation. The eutectic mixtures of FAs have also been developed by mixing different pure FAs to adjust the required melting temperature. The FAs have several favorable properties from the thermodynamics and kinetics angle, including reversible phase change behavior, a wide range of suitable melting/freezing temperature for different TES applications, good cycling, chemical, and thermal stability, non-toxicity, relatively low-cost, a small change in phase change vapor pressure, etc. [\[15-21\].](#page-13-0) As mentioned earlier, FAs suffer from leakage in different applications if not appropriately housed and have low thermal conductivity [\[22\]](#page-13-0). To resolve the seepage problem, typically, they are housed inside suitable porous support while different high conducting fillers have been employed to enhance their TC values. Among the many types of fillers, the carbon-based materials enable superior performance than the metal and metal oxides based fillers [\[10](#page-13-0),[23\].](#page-13-0)

# *1.3. Carbon-based conductive fillers*

Expanded graphite (ExG), carbon nanotubes (CNTs), graphene, graphene nanoplatelets (GNP), graphene oxide (GO), activated carbon (AC), carbon fiber (CF), and carbon black etc. as carbon-based materials have attracted great interest in many scientific fields due to their outstanding structural, thermal and electrical properties [\[24\]](#page-13-0). Among these materials, expand graphite (ExG) is one of the porous carbon materials with low density, high pore volume, and high TC. It can be prepared by heat treatment of acid treated-graphite at high temperature (~800 ◦C) [\[25\]](#page-13-0). Carbon nanotubes (CNTs) have a noticeable mono-dimensional cylindrical structure with high length-to-diameter ratios. The extraordinary TC value in the longitudinal direction can be as high as about 3000-3500 W/m K [\[26\]](#page-13-0). CNTs can be chemically functionalized by acid treatment to reduce long capped CNTs into

Image /page/1/Figure/10 description: This image is a hierarchical classification diagram for 'Phase Change Material'. At the top level, 'Phase Change Material' (in a green-bordered box) branches into three main categories: 'Organic', 'Inorganic', and 'Eutectic' (each in orange-bordered boxes). The 'Organic' category further branches into two sub-categories: 'Paraffin Compounds' and 'Non-Paraffin Compounds'. The 'Inorganic' category branches into 'Salt Hydrates' and 'Metallic Compounds'. The 'Eutectic' category branches into three sub-categories: 'Organic-Organic', 'Inorganic-Inorganic', and 'Inorganic-Organic'. All sub-category boxes have dark red borders. The connections between boxes are shown with purple lines. Below the diagram is a caption that reads 'Fig. 2. Primary categories of commonly used PCMs [10]'.

**Fig. 2.** Primary grouping of commonly used PCMs [\[10\]](#page-13-0).

shorter ends-open pieces by adding oxygen functional groups to the surface of CNTs [\[27\]](#page-13-0).

Graphene is a two-dimensional mono layered-carbon structure originated from the mechanically exfoliation of graphite and has an exceptionally high TC value of ~5000 W/m K [\[28\]](#page-13-0). A range of graphene nanosheets has been created by direct exfoliation of graphite [\[29\]](#page-13-0) and also chemically or thermally reduced graphene sheets have been employed to enhance the TC of various organic materials. Moreover, the GO can be produced by oxidation of graphite [\[30\]](#page-13-0) and its hydrophilic functional groups allow it to easily disperse in water, forming a colloidal solution. AC is a low-cost material and mostly produced from natural sources. So, it is a cost-effective alternative to CNTs, ExG, graphene, and GO and has been widely used in adsorption practices due to their pore structure and reasonable specific surface area [\[31\].](#page-13-0) CNFs are within the class of materials termed CNTs. They are at the nanometer scale and have notable thermal, electrical, electromagnetic shielding, and mechanical properties [\[32\]](#page-13-0). These properties make them popular additives for the production of composite materials [\[33\]](#page-13-0). Another carbon based filler material is the CB. It is commonly used as conductive filler because of its good inherent conductivity, relatively low cost and low density [\[34\]](#page-13-0).

The carbon based-materials mentioned above have been investigated as attractive additives/fillers to enhance the thermal properties of several organic PCMs as well as in FAs and FA based PCMs because they have relatively low density, excellent thermal conductivity, mechanical durability, and photo absorbance ability. Additionally, these carbon materials are also environmentally friendly, non-toxic, economical, stable and chemically inert [\[35,36,37\].](#page-13-0) These materials have also preferred as effective support matrices in the fabrication of form-stable composite PCMs [\[38,39,40\]](#page-13-0); besides some of them have been used to increase thermal conductivity, photo-thermal conversion, and heat storage characteristics of phase change microcapsules slurries [\[41,42](#page-13-0), [43,44\]](#page-13-0).

## *1.4. Aim of the present study*

For different kinds of TES applications, stearic acid (SA), palmitic acid (PA), myristic acid (MA), lauric acid (LA), and capric acid (CA) as members of FAs are found to be the most studied PCMs. Like all other organic PCMs, these FAs have relatively low TC (in the range of 0.1-0.2 W/m.K), which hinders the heat flow and affects the heat storage/ release time during operation. To overcome these issues, typically, conductive additives are used. Carbon-based materials received preference over metal additives due to their better dispersion in both solid and liquid state, low environmental impact, and sometimes provide shapestability and lower cost. The effects of the major carbon-based materials, such as ExG, graphene, GO, CNTs, AC, CNF, and CB on TC and latent heat storage capacity (LHSC) and charging and discharging time during the operation of FAs and their eutectic PCMs were reviewed and comparatively discussed. Most of the researchers, who have worked mainly on FAs and FAs based composite PCMs with carbon-based fillers found their prepared PCMs demonstrating good performance under the experimental conditions. Therefore, it is difficult to find a conclusive opinion on a specific type of carbon base filler suitable for various applications, considering the dispersion issue, thermal properties, and even the cost and commercialization point of view. Keeping this fact in mind, we attempted herein to critically analyze the thermal properties of FAs, FA based eutectic PCMs and FAs included-CPCMs, where different carbon-based additives have been used, in terms of amount, incorporation techniques, and effects. Finally, an effort has been made to compare and highlight the better performing carbon fillers for FAs and their CPCMs that can be used frequently in the commercial-grade FA based PCMs.

## **2. Effect of carbon-based materials on TES properties and TC values of FAs included- PCMs**

### *2.1. Expanded Graphite (ExG) incorporated FA-included PCMs*

The ExG has been evaluated as a supporting matrix for form stabilize or shape stabilize composites with FAs, which prevented the seepage issue during melting [\[22,45\]](#page-13-0). Several groups have incorporated ExG in FAs, like MA [\[22\],](#page-13-0) SA [\[46\]](#page-13-0), LA [\[47\]](#page-13-0), and PA [\[48\],](#page-13-0) and obtained shape-stabilized composite PCMs (SSCPCMs) with improved thermal properties. A small amount of ExG significantly reduces the seepage issue in the melted state and restricts the comparative volume alteration of the PCMs depending on FA based eutectic throughout the phase change steps [\[49,50\].](#page-13-0)

The CA, LA, and oleic acid (OA) have been used as organic PCMs due to their excellent properties like reversible phase change behavior, a wide range of suitable melting/freezing temperature for different TES applications, good cycling, chemical, and thermal stability, non-toxicity, relatively low-cost, and little change in phase change vapor pressure [\[15-21\].](#page-13-0) The surface morphologies of the ExG and the CPCMs prepared from CA-LA-OA and ExG were studied by scanning electron microscope (SEM), as shown in [Fig. 3\(](#page-3-0)a-h). It was found that the ExG exhibits a worm-like microstructure ([Fig. 3a](#page-3-0)). Moreover, many pores with an interconnected network like structure at the micro-scale level have been observed [\(Fig. 3b](#page-3-0)), suggesting that the ExG offers a large surface area. It favors absorption properties. Conversely, due to the capillary forces, the influence of the volume alteration of CA-LA-OA throughout its solid-liquid transition process has been avoided. [Fig. 3](#page-3-0)b shows the soft surface and layer like structure at the edge of the ExG. When CA-LA-OA is impregnated into the microspores of the raw ExG ([Figs. 3](#page-3-0)c-f), the edge of each layer becomes thicker, and the surface roughness increases [\[22\]](#page-13-0).

Additionally, the LHSC (109.18 J g<sup>−</sup> <sup>1</sup> ) and thermal conductivity (1.95 W m<sup>−</sup> 1 K<sup>−</sup> <sup>1</sup> ) of SSCPCM3 was the best among all the SSCPCMs ([Fig. 3g](#page-3-0)). The TC of SSPCMs declined with an increasing mass fraction of CA-LA-OA. However, the TC of SPCM7 (1.37 W m<sup>−</sup> 1 K<sup>−</sup> <sup>1</sup> ) was 9.8 times higher than that of the pure ternary PCM mixture (0.14 W m<sup>−</sup> 1 K<sup>−</sup> <sup>1</sup> ) ([Fig. 3h](#page-3-0)).

A set of SA/benzamide(BA)/ExG composite PCM has been developed and studied [\[45\]](#page-13-0). The results obtained from the phase diagram and plot confirmed that the PCM included on composite has excellent thermal stability and consistency. The results suggested that the CPCM offers practical TES characteristics [\[45\]](#page-13-0). Binary eutectic mixture based LA-MA-ExG CPCMs showed better thermal stability than pure LA-MA eutectic mixtures [\[47\].](#page-13-0) A blend of CA-MA-PA and ExG CPCMs was prepared for their TES properties [\[47\]](#page-13-0). [Fig. 4](#page-3-0)(a) demonstrates the DSC curves of ternary eutectic CA-MA-PA and ExG included CPCM. The DSC curves show that the melting temperature and the freezing temperature of the CA-MA-PA/ExG composite were relatively lower than that of the ternary eutectic CA-MA-PA.

Excellent TC of the ExG increases the heat transfer rate and helps to reduce the phase change temperature of the CPCMs. The melting and freezing latent heat values of the ternary eutectic CA-MA-PA/ExG were lower than the pure ternary eutectic mixture [\[47\].](#page-13-0) The change observed in the TC of the ternary mixture based CPCMs depending on the loading amount of ExG is presented in [Fig. 4](#page-3-0)(b). It was determined that the inclusion of the ExG has markedly improved the TC of the ternary mixture. The TC of CA-MA-PA/ExG composites consisting of 5.0 wt% of ExG was 0.17 W m<sup>−</sup> <sup>1</sup> K<sup>−</sup> <sup>1</sup> , a 15% enhancement compared to a pure ternary eutectic mixture. Whereas, the 10.0 wt% ExG resulted in the TC of 0.18 W m<sup>−</sup> <sup>1</sup> K<sup>−</sup> <sup>1</sup> , a 20.8% enhancement of TC [\[47\]](#page-13-0). A CA-PA-SA/ExG was fabricated as CPCM ([Fig. 5a](#page-4-0),b), and the DSC analysis revealed that the melting temperature and LHSC of CA-PA-SA/ExG CPCM were 21.33 ◦C and 131.7 kJ kg<sup>−</sup> <sup>1</sup> , respectively [\(Fig. 5c](#page-4-0)). The TC of all CPCMs round blocks was much higher than the pure ternary PCM and enhanced in a straight line depending on the change in density [\(Fig. 5](#page-4-0)d) [\[48\].](#page-13-0)

Karaipekli et al. [\[49\]](#page-13-0) improved SA's thermal properties by adding

<span id="page-3-0"></span>Image /page/3/Figure/2 description: This image is a composite figure containing eight sub-panels labeled (a) through (h). Panels (a) to (f) are Scanning Electron Microscopy (SEM) images showing the morphology of different materials. Panel (a) has a 100 µm scale bar, while panels (b) through (f) have 5 µm scale bars, revealing layered and porous structures. Panel (g) is a Differential Scanning Calorimetry (DSC) plot showing Heat Flow (mW) versus Temperature (°C) for samples SPCMs 1-7 and C-L-O acid. The temperature range is from -20 to 40°C, with distinct peaks for melting and freezing. Panel (h) is a graph with two y-axes: the left axis shows ΔH (J/g) from 90 to 120, and the right axis shows Thermal conductivity (W/m·K) from 0.0 to 3.5. The x-axes represent the loading of C-L-O acid (wt%) from 100 to 84 and the loading of EG (wt%) from 0 to 16. The plot shows that as the loading of EG increases, the thermal conductivity increases from approximately 0.2 to 3.2 W/m·K, while the melting and freezing enthalpies (ΔHm and ΔHf) decrease from around 117 J/g to 93 J/g and 109 J/g respectively.

**Fig. 3.** SEM images of (a, b) raw ExG, (c) SSCPCM1, (d) SSCPCM3, (e) SSCPCPM5, and (f) SSCPCM7. (g) DSC results of the ternary mixture PCM and prepared CPCMs and (h) Effects of EG addition on LHSC and thermal conductivity of the CPCMs [\[22\]](#page-13-0).

**Fig. 4.** (a) DSC curve of CA-MA-PA and the fabricated CPCM, (b) The change in the thermal conductivity of ternary mixture and CPCMs depending on the loading amount of ExG [\[47\]](#page-13-0).

2-10 wt% of ExG. The morphological findings showed that the ExGs were homogeneously dispersed in the melted SA, resulting in exceptional physical and chemical properties of SA. Relative to pure SA, the TC of the CPCM with 10 wt% ExG was improved by 279.3%. The LHSC of pure SA and SA/ExG (90/10 wt%) were determined as 198.8 and 183.3 J g<sup>−</sup> <sup>1</sup> , respectively. The LHSC of SA/ExG slightly reduced in comparison to that of pure SA. The study concluded that the fabricated CPCM had good potential for TES. Sari et al. [\[50\]](#page-13-0) prepared the PA/ExG CPCM with good heat conduction property. When the mass fraction of ExG was 20 wt%, the CPCM showed no leakage during the heating period. Besides, the TC was 2.5 times higher than that of pure PA (0.17 W m<sup>−</sup> <sup>1</sup> K<sup>−</sup> <sup>1</sup> ). Karaipekli and Sarı [\[51](#page-13-0),[52\]](#page-13-0) separately produced two types of SSCPCMs, including CA-MA and LA, as PCMs and ExG as supporting material. The TC values of CA-MA/ ExG and LA/ ExG CPCMs were enhanced by ≈58% and 86% using 10 wt% ExG, respectively, while the thermal properties of the CPCMs were not considerably influenced. Consequently, both materials were proposed as promising CPCMs for different types of solar TES practices. Zhang et al. [\[53\]](#page-13-0) fabricated LA-AM-PA/ExG CPCM (ternary PCM content: 94.7 wt%) with a phase change temperature of 31.41◦C. The TC of the produced CPCM was much higher than that of the ternary PCM. Two different CPCMs were developed using two types of 5 wt% ExG (e.g., flake and amorphous) to the CA-MA-PA ternary mixture [\[54\].](#page-13-0) The LHSC of melting (143.7 J g<sup>−</sup> <sup>1</sup> ) and freezing (125.5 J g<sup>−</sup> <sup>1</sup> ) of CPCM, including ExG-F, changed and had a higher TC of 0.170 W m<sup>−</sup> 1 K<sup>−</sup> <sup>1</sup> , corresponding to an increase of about 114% compared to the pure ternary PCM. Accordingly, the CPCM with ExG-F had a better TES perspective, although ExG-A is comparatively cheaper than that of ExG-F. Additionally, other studies demonstrated

<span id="page-4-0"></span>Image /page/4/Figure/2 description: This image consists of four sub-figures labeled (a) through (d). Sub-figure (a) shows two white, disk-shaped samples of a CA-PA-SA ternary mixture on a white circular base. Sub-figure (b) displays five black, disk-shaped samples of CA-PA-SA/EG composites with their packing densities in Kg·m⁻³ printed on them: 435.7, 526.7, 615.4, 710.4, and 743.3. Sub-figure (c) is a Differential Scanning Calorimetry (DSC) plot showing heat flow (w·g⁻¹) versus temperature (°C) for CA-PA-SA (black line) and CA-PA-SA/EG (red line). The CA-PA-SA curve shows an endothermic peak near 15°C and an exothermic peak near 23°C, while the CA-PA-SA/EG curve shows peaks shifted slightly higher to approximately 17°C and 25°C respectively. Sub-figure (d) is a graph showing the linear relationship between thermal conductivity (W·(m·k)⁻¹) and packing density (Kg·m⁻³). The data points, represented by black squares, correspond to the samples in sub-figure (b) and show thermal conductivity increasing from approximately 1.1 to 5.2 W·(m·k)⁻¹ as packing density increases from 435.7 to 743.3 Kg·m⁻³.

**Fig. 5.** (a) Pure CA-PA-SA ternary mixture, (b) CA-PA-SA/ExG composite, (c) DSC curves of the pure ternary mixture, and the prepared CPCM (d) Change in thermal conductivity of CPCM by increasing of packing density [\[48\]](#page-13-0).

that the thermal properties of the FAs could be boosted by using ExG as an additive (Table 1).

# *2.2. Carbon nanotubes (CNTs) incorporated FA-included PCMs*

The CNTs have been used extensively to enhance the thermal properties of different FAs, which include TC, heat storage/release time, and thermal stability [\[8,64\]](#page-12-0). In some cases, it also helped to control the seepage issue. The SA was mixed with -COOH functionalized CNTs in different weight ratios (1:1, 2:1, and 3:1) [\[65\]](#page-14-0) and compared with pure CNTs based composite [\(Fig. 6](#page-5-0)a-d).

The composites with functionalized CNTs showed a sharp fall in the melting/freezing temperature (Tm/Tf) 30/22, 33/23, and 29/22.5 ◦C for the three composites compared to SA and composite with CNTs. The Tm/ Tf reduction was attributed to the destructive interface imprisonment effect that arises due to the formation of the interface bonding between the -COOH groups of SA and a-CNTs, which were confirmed by FTIR spectral results. In the DSC curve of the composite-3 [\(Fig. 6](#page-5-0) a-d), an additional peak appears at 42 ◦C, which is attributed to absorbed or free SA in the sample compared to the other three. Also, the produced CPCMs enhanced photo-thermal storage/release ([Fig. 6e](#page-5-0)).

Several recent literature-based findings are discussed with critical

**Table 1**  Effects of ExG addition on the TES properties and TC values of some FAs and their CPCMs.

| FAs/ExG or<br>ExG/FA included-PCM   | Latent heat of<br>Melting<br>(J g− 1<br>) | Latent heat of<br>Crystallization (J g− 1<br>) | Observations                                                                                                                                                            | Ref. |
|-------------------------------------|-------------------------------------------|------------------------------------------------|-------------------------------------------------------------------------------------------------------------------------------------------------------------------------|------|
| CA-MA-PA/ExG                        | 128.2                                     | 124.5                                          | TC (3.67 W m− 1 K− 1<br>), thermal storage and release rates significantly increased as well as<br>boosted thermal reliability                                          | [47] |
| CA-PA-SA/ExG                        | 131.7                                     | 127.2                                          | TC was enhanced. Reduced the melting/cooling cycle time with excellent thermal cycling<br>reliability even after 500 cycles                                             | [48] |
| SA-Acetanitrile/ExG                 | 220.0                                     | 176.1                                          | Enhanced thermal conductivity, stability, LHSC (after 100 cycles only)                                                                                                  | [55] |
| SA/Ultrathin graphite<br>sheets     | 113.7                                     | 112.3                                          | The best of the CPCM samples showed 10 times higher TC than pure SA. Good thermal stability<br>below 180 ◦C and thermal reliability after 50 cycles                     | [56] |
| SA/Hollow porous<br>Co3O4 -ExG      | 192.5                                     | 192.8                                          | The best of the CPCMs samples showed nearly 7.67- times higher TC than that of pure SA in<br>addition to good thermal stability and preventing the leakage issue of SA. | [57] |
| PA/polyvinyl butyral<br>(PVB)/ExG   | 128.1                                     | 132.9                                          | The TC of the best of CPCMs samples showed nearly 4.2 times higher than that of pure PA,<br>besides higher latent heat storage capacity.                                | [58] |
| PA/PANI/ExG<br>nanoplatelets        | 157.7                                     | -                                              | This work observed a 237% enhancement of the TC. However, as usual, the composites have<br>lower heat storage capacity than the pure PA.                                | [59] |
| MA/graphite nanoplates<br>composite | 177.1                                     | 169.0                                          | Improvement in TC of the CPCM as well as good repeated melting/freezing cycles.                                                                                         | [60] |
| CA-LA-OA/EG                         | 114.6                                     | 116.6                                          | TC of CPCM was 22.5 times higher, which caused better thermal stability compared to pure CA.                                                                            | [22] |
| MA-PA-SA/EG                         | 153.5                                     | 151.4                                          | Proper phase change temperature, high latent heat, TC, and excellent thermal reliability after<br>1000 cycles.                                                          | [61] |
| LA-MA-SA/EG                         | 137.1                                     | 131.3                                          | Improved TC as well as good cycling TES reliability                                                                                                                     | [62] |
| CA/EG                               | 132.6                                     | 134.2                                          | Heat storage and release rates were boosted due to increased TC compared to pure FAs.                                                                                   | [63] |
| LA/EG                               | 138.4                                     | 139.2                                          | Results showed that the heat transfer rate of CPCMs was higher than that of pure FAs.                                                                                   | [63] |
| MA/EG                               | 145.6                                     | 146.2                                          | Heat charging and discharging rates of the CPCMs verified the improvement in TC. The heat<br>transfer rate of CPCMs was higher than pure FAs.                           | [63] |

<span id="page-5-0"></span>Image /page/5/Figure/2 description: This image contains five plots labeled (a) through (e). Plots (a), (b), (c), and (d) are Differential Scanning Calorimetry (DSC) curves showing Heat Flow (W/g) versus Temperature (°C). Plot (a) shows an exothermic peak at 57 °C and an endothermic peak at 74 °C. Plot (b) shows an exothermic peak at 22 °C and an endothermic peak at 30 °C. Plot (c) shows an exothermic peak at 23 °C and an endothermic peak at 33 °C. Plot (d) shows two sets of peaks: exothermic peaks at 22.5 °C and 42 °C, and endothermic peaks at 29 °C and 48 °C. Plot (e) is a graph of Temperature (°C) versus Time (s) for 'Pure SA' (black line) and 'Composite' (red line). The composite material reaches a higher peak temperature of approximately 60 °C at around 1250 seconds, while the pure SA reaches a peak of approximately 46 °C at the same time. Both materials then cool down, with the composite cooling faster initially.

**Fig. 6.** DSC curves (melting-freezing) of (a) pure SA, (b) composite-1, (c) composite-2, and (d) composite-3, respectively; (e) photo-thermal storage/release performance curves of SA and composite-2 under simulated sunlight radiation [\[65\].](#page-14-0)

analysis to highlight the impacts of CNT in FAs containing PCMs. Recently, Peng et al. [\[66\]](#page-14-0) have prepared a new CPCM material using CA, fly ash (FA), and CNT. The CA was selected due to its suitable phase change temperature and good LHSC [\[66\]](#page-14-0). Initially, the mixing ratio of CA (20 wt%) was optimized with the help of the leakage test. Then a different mass fraction of CNTs was mixed into the CA/FA pre-composite using a hot plate at 60 ◦C to obtain SSCPCM. All components of the prepared SSCPCM are visible in the SEM image ([Fig. 7a](#page-6-0)). Though there was visible agglomeration in the composites, CNTs were found to have distributed evenly. The heating/cooling time of CA/FA/CNT was shortened mainly due to the increased TC ([Fig. 7](#page-6-0) b,c).

Zhang et al. [\[67\]](#page-14-0) investigated the effect of the CNTs on the thermal properties of the mixture of PA-SA. Different kinds of composites were prepared by changing the ratio of CNTs (5, 6, 7, and 8 wt%) in the mixture. The morphology of the obtained CPCM is depicted in the SEM image ([Fig. 8a](#page-6-0)). The agglomeration of the CNTs and the FAs are visible in white color on the surface of the CNTs.

The results showed that the mixture's thermal conductivity were boosted by 20.2, 26.2, 26.2, and 29.7% for 5, 6, 7, and 8 wt% of CNTs, respectively. As shown in [Fig. 8](#page-6-0)(b), the melting temperatures of the PA-SA/CNT composites are about 0.3-04 ◦C lower than that of the eutectic FA while the widths at half height of the composites are reduced in the range of 0.3-0.7 ◦C relative to that of the eutectic FA due to promoted heat transfer rate depending on the amount of added amount of the CNTs (in the range of 5-8 wt%). Conversely, as indicated in [Fig. 8\(](#page-6-0)c), compared to that of the eutectic PA-SA mixture, the freezing

temperatures of the composites were increased by ~ 0.06-0.1 ◦C as the widths at half height of the DSC curves of the composites were diminished in the range of 0.3-0.7 ◦C in case of CNTs addition in mass fraction range of 5-8 wt%. Also, the FTIR spectral findings revealed that the silane chains were grafted onto the surface of O-CNTs.

Da et al. [\[68\]](#page-14-0) used three different CNTs (pristine CNT, oxidized CNTs, and (γ-(2,3-epoxypropoxy) propyl trimethoxysilane grafted CNTs)) in 1:100 mass ratio of PA to prepare the CPCM, and studied their inherent properties. The SEM image of the PA/CNTs, PA/O-CNTs, and PA/G-CNTs composites are shown in [Fig. 9](#page-7-0) (left side: a-d), where an exact phase separation was observed in the CPCM sample with pristine CNTs and PA [\(Fig. 9b](#page-7-0)). Contrarily the other two samples with modified CNTs showed much better homogeneity and compatibility.

The PA/G-CNTs sample showed latent heat of 201.7 J g<sup>−</sup> <sup>1</sup> , which was higher than the LHSC of pure PA (199.8 J g<sup>−</sup> <sup>1</sup> ). The high latent heat capacity could be a result of better adhesion between the G-CNTs and PA and contributed to the heat capacity of the γ-(2,3-epoxypropoxy) propyltrimethoxysilane [\[68\].](#page-14-0) The DSC curves of PA and CNTs, O-CNTs, and G-CNTs, are shown in [Fig. 9](#page-7-0) (right side: a,b,c). The PA/G-CNTs sample demonstrated enhanced stability compared to the other two, as no significant heat capacity was lost even after consecutive 100 cycles. On the other hand, the UV–Vis analysis results obtained for composites/ethanol solution demonstrated that a decrease in the surface energy and Van der Waals' force of CNTs, lead to weakening of agglomeration of CNTs. While the silane chains of G-CNTs reduces the surface energy and Van der Waals' force and therefore better dispersion were achieved in

<span id="page-6-0"></span>Image /page/6/Figure/2 description: The image consists of three panels labeled (a), (b), and (c). Panel (a) is a scanning electron microscope (SEM) image showing a collection of spherical and irregularly shaped particles of varying sizes, some with porous surfaces. A scale bar at the bottom left indicates 100 μm. Panel (b) is a Differential Scanning Calorimetry (DSC) plot showing heat flow (w/g) versus temperature (°C) from 10 to 60°C. It features three curves: CA (black), CA/FA (red), and CA/FA/CNT (blue). The CA curve has a large exothermic peak at approximately 27°C and a large endothermic peak at approximately 36°C. The CA/FA and CA/FA/CNT curves show much smaller peaks at similar temperatures. The plot notes a 10k/min rate in an N2 atmosphere. Panel (c) is a temperature-time graph showing heating and cooling cycles for six samples: CA, CA/FA, and CA/FA/CNT with 1, 3, 5, and 7 wt. % concentrations. The x-axis is time in minutes (0 to 150), and the y-axis is temperature in °C (-10 to 50). All samples are heated to a plateau of ~45°C and then cooled. A horizontal line at 30°C and several vertical lines mark the phase transition points for each material. The cooling phase shows that samples with higher CNT content cool faster than the pure CA sample.

**Fig. 7.** (a) SEM images of CA/ FA/CNT, (b) DSC curves of CA, CA/FA, and CA/FA/CNT, (c) Cycling study curve of all the CPCM samples [\[66\].](#page-14-0)

Image /page/6/Figure/4 description: This image consists of three sub-figures labeled (a), (b), and (c). Sub-figure (a) is a scanning electron microscope (SEM) image showing a dense network of interconnected carbon nanotubes (CNTs) with a 1 μm scale bar. Sub-figure (b) is a graph showing the Differential Scanning Calorimetry (DSC) curves for the melting process of PA-SA/CNTs composites with varying concentrations (0%, 5%, 6%, 7%, and 8%). The x-axis represents Temperature in °C (from 30 to 80), and the y-axis represents Heat Flow in W/g. The melting temperatures (Tm) for each concentration are labeled as follows: 53.59°C for 0%, 53.62°C for 5%, 53.66°C for 6%, 53.68°C for 7%, and 53.95°C for 8%. Sub-figure (c) is a graph showing the DSC curves for the freezing process of the same composites. The freezing temperatures (Tf) are labeled as: 53.72°C for 0%, 53.81°C for 5%, 53.78°C for 6%, 53.82°C for 7%, and 53.80°C for 8%. Both graphs (b) and (c) include a legend identifying the curves by their CNT percentage and an arrow indicating the exothermic direction.

**Fig. 8.** (a) SEM image of CNTs mixed with the FA, DSC curves of (b) melting process, and (c) freezing process (PA-SA and CPCMs with various mass fractions of CNTs) [\[67\].](#page-14-0)
